Repository: dev-paplix/python-datascience-tng

File: cement_qc_data.csv (part 1 of 6)
DATE,CaO,SiO2,Al2O3,Fe2O3,MgO,SO3,K2O,Na2O,P2O5,TiO2,Total,LSF,SM,IM,C3A,R_wp (%),Alite_M3 (%),Alite_M1 (%),Alite_Sum (%),Fraction_M1 (%),Alite_CS (nm),Belite_alpha (%),Belite_beta (%),Belite_Sum (%),Alum_cubic (%),Alum_ortho (%),Alum_Sum (%),Ferrite (%),Lime (%),Portlandite (%),Periclase (%),Quartz (%),Arcanite (%),Langbeinite (%),Aphthitalite (%),Gypsum (%),Hemi-hydrate (%),Anhydrite (%),Calcite (%),Dolomite(%),SO3_XRD (%),CO2_XRD (%),Syngenite(%),Ettringite(%),Illite(%),LOI,Total Alkali,SSA,Res_45_um,EN 1D,EN 2D ,EN 7D,EN 28D ,Water consistency (%)-20C,Expansion (mm)-20C,Initial setting time (min) ,Final setting time (min) ,MC Water consistency (%),MC Initial Slump,MC 1st slump loss,MC 2nd slump loss,MC 9hours,MC 1D,MC 2D ,MC 3D,MC 7D,MC 28D ,,,,,,,,,,,,,,,
,,,,,,,,,,,,,,,,,,,,,,,,,,,,,,,,,,,,,,,,,,,,,,,,,,,,,,,,,,,,,,,,,,,,,,,,,,,,,,,,,,
7-Jul-21,64.46,19.38,4.69,3.41,1.16,2.95,0.68,0.05,0.04,0.31,97.03,100.61,2.39,1.38,6.66,8.55,42.19,23.24,65.43,35.52,235.97,2.13,6.57,8.71,1.57,1.15,2.72,11.97,0.18,1,0.4,0.37,0.7,0.2,0.14,0.61,1.63,0.1,5.72,0.12,1.74,2.58,,,,3.1,0.5,366,3.6,13.95,27.22,45.8,57.23,29.6,1,115,225,35.8,91,58,54,6.6,40.19,56.25,57.25,68.22,75.44,,,,,,,,,,,,,,,
9-Jul-21,64.42,18.36,4.54,3.44,1.19,3.1,0.63,0.05,0.05,0.32,96.1,105.51,2.3,1.32,6.21,8.67,41.46,23.43,64.89,36.1,243.15,2.72,6.63,9.35,2.09,0.7,2.78,12.5,0.12,0.82,0.47,0.33,0.88,0.11,0.12,0.74,1.55,0.12,5.21,0,1.79,2.29,,,,3.3,0.46,383,3.8,15.39,27.18,44.14,59.53,29.8,1,120,235,,,,,,,,,,,,,,,,,,,,,,,,,
12-Jul-21,63.89,17.17,4.74,3.13,1,2.97,0.54,0.05,0.04,0.32,93.85,110.96,2.18,1.51,7.27,7.97,28.03,31.89,59.92,53.22,215.6,2.5,9.99,12.49,4.29,0.93,5.22,10.37,0.36,2.18,0.26,0.32,0.7,0.07,0.15,0.08,2.82,0.21,4.71,0.15,2.15,2.14,,,,3.2,0.41,376,4.1,14.97,26.46,41.24,55.61,29.8,1,115,210,36.07,90,55,49,5.25,44.58,58.39,59.38,68.91,75.25,,,,,,,,,,,,,,,
14-Jul-21,64.63,18.66,4.55,3.41,1.15,2.75,0.55,0.05,0.04,0.32,96.11,104.8,2.34,1.33,6.29,,,,,,,,,,,,,,,,,,,,,,,,,,,,,,,3.1,0.41,379,3.2,11.78,24.3,40.92,54.83,29.8,1,120,235,35.9,91,56,50,6.02,40.28,56.21,57.72,65.07,73.82,,,,,,,,,,,,,,,
16-Jul-21,64.32,18.49,5.61,3.07,1.18,3.1,0.66,0.05,0.05,0.36,96.89,102.92,2.13,1.83,9.67,,,,,,,,,,,,,,,,,,,,,,,,,,,,,,,3.1,0.48,391,4.5,16.62,28.63,43.92,58.68,29.8,1,120,210,,,,,,,,,,,,,,,,,,,,,,,,,
19-Jul-21,64.42,18.78,5.68,3.01,1.1,2.8,0.67,0.05,0.05,0.33,96.89,101.99,2.16,1.89,9.96,,,,,,,,,,,,,,,,,,,,,,,,,,,,,,,3.2,0.49,368,4.7,15.41,25.16,44.12,55.57,29.6,1,115,205,35.8,92,58,52,6.43,41.15,58.04,59.02,66.06,77.31,,,,,,,,,,,,,,,
22-Jul-21,64.29,18.72,5.69,2.98,1.17,2.69,0.66,0.05,0.06,0.34,96.65,102.19,2.16,1.91,10.04,,,,,,,,,,,,,,,,,,,,,,,,,,,,,,,3.1,0.48,373,4.6,16.13,25.91,45.33,58.4,29.6,1,130,195,35.6,91,58,54,6,42,57.66,58.25,65.24,75.36,,,,,,,,,,,,,,,
23-Jul-21,64.41,19.04,5.53,2.97,1.16,2.71,0.66,0.05,0.06,0.34,96.93,101.21,2.24,1.86,9.63,,,,,,,,,,,,,,,,,,,,,,,,,,,,,,,3.2,0.48,370,4.9,14.61,24.67,43.29,55.67,29.4,1,125,210,,,,,,,,,,,,,,,,,,,,,,,,,
26-Jul-21,64.02,19.07,5.21,3.1,1.57,2.71,0.6,0.05,0.02,0.34,96.69,100.92,2.29,1.68,8.56,,,,,,,,,,,,,,,,,,,,,,,,,,,,,,,3.4,0.44,359,4.2,13.75,23.31,41.3,57.46,29.8,1,120,215,35.8,92,58,50,5.91,41.28,54.15,59.91,67.04,82.81,,,,,,,,,,,,,,,
28-Jul-21,64.14,18.89,5.31,3.15,1.52,2.96,0.63,0.05,0.01,0.34,97,101.41,2.23,1.69,8.74,,,,,,,,,,,,,,,,,,,,,,,,,,,,,,,3.5,0.46,373,6.5,11.15,21.68,36.69,53.71,29.6,1,140,255,36.3,90,56,48,3.1,37.36,52.21,54.24,65.5,71.78,,,,,,,,,,,,,,,
30-Jul-21,64.14,18.4,5.19,3.02,1.55,2.77,0.6,0.05,0.02,0.35,96.09,104.35,2.24,1.72,8.64,,,,,,,,,,,,,,,,,,,,,,,,,,,,,,,3.4,0.44,372,5.3,13.86,24.28,41.79,56.34,29.4,1,125,235,,,,,,,,,,,,,,,,,,,,,,,,,
2-Aug-21,64.66,19.32,5.65,2.91,1.02,2.81,0.66,0.05,0.06,0.33,97.47,100.06,2.26,1.94,10.05,,,,,,,,,,,,,,,,,,,,,,,,,,,,,,,2.9,0.48,384,3.7,16.83,29.96,49.6,64.17,29.4,1,120,210,37,91,54,51,5.55,41.03,56.89,60.76,66.47,76.99,,,,,,,,,,,,,,,
4-Aug-21,64.53,18.95,5.56,2.89,0.99,2.98,0.63,0.05,0.05,0.32,96.95,101.54,2.24,1.92,9.84,,,,,,,,,,,,,,,,,,,,,,,,,,,,,,,3.1,0.46,377,3.6,15.37,25.46,47.93,63.74,29.8,1,135,205,36.6,92,59,55,5.4,37.89,55.24,58.22,62.38,74.25,,,,,,,,,,,,,,,
6-Aug-21,64.27,18.49,5.09,3.19,1.42,2.65,0.59,0.05,0.02,0.32,96.09,104.28,2.23,1.6,8.09,,,,,,,,,,,,,,,,,,,,,,,,,,,,,,,3.4,0.44,359,4,16.09,25.82,44.24,54.41,30,1,125,190,,,,,,,,,,,,,,,,,,,,,,,,,
9-Aug-21,64.7,18.4,4.98,3.24,1.4,2.86,0.6,0.05,0.02,0.32,96.57,105.37,2.24,1.54,7.71,,,,,,,,,,,,,,,,,,,,,,,,,,,,,,,3.1,0.44,373,4.5,14.99,27.41,43.62,56.89,29.8,1,150,210,36.6,93,57,51,6.66,44.88,57.58,62.03,66.78,71.25,,,,,,,,,,,,,,,
11-Aug-21,64.73,18.2,4.55,3.17,1.47,2.74,0.59,0.05,0.01,0.29,95.8,107.57,2.36,1.44,6.69,,,,,,,,,,,,,,,,,,,,,,,,,,,,,,,3.5,0.44,371,4.3,14.19,25.87,40.07,53.73,29.8,1,120,200,36.1,90,55,48,5.82,41.52,55.38,57.81,66.86,81.73,,,,,,,,,,,,,,,
13-Aug-21,64.63,18.27,4.8,3.36,1.56,2.74,0.7,0.05,0.03,0.29,95.8,106.28,2.24,1.43,7.03,,,,,,,,,,,,,,,,,,,,,,,,,,,,,,,3.6,0.51,369,4.7,16,27.57,42.69,54.76,29.6,1,115,195,,,,,,,,,,,,,,,,,,,,,,,,,
16-Aug-21,64.68,18.8,4.92,3.31,1.39,2.7,0.63,0.05,0.01,0.32,96.81,103.62,2.28,1.49,7.44,,,,,,,,,,,,,,,,,,,,,,,,,,,,,,,3.3,0.46,373,4.4,16.41,27.81,44.2,56.48,29.6,1,120,195,36.1,92,58,54,6.21,42.42,57.52,61.04,68.04,77.99,,,,,,,,,,,,,,,
18-Aug-21,64.65,18.73,4.95,3.28,1.41,2.97,0.68,0.05,0.01,0.32,97.05,103.57,2.28,1.51,7.57,,,,,,,,,,,,,,,,,,,,,,,,,,,,,,,3.2,0.5,389,4.4,17.42,29.38,44.45,55.63,29.4,1,135,215,,,,,,,,,,,,,,,,,,,,,,,,,
19-Aug-21,64.66,18.44,4.99,3.29,1.34,2.94,0.72,0.05,0.01,0.33,96.77,104.93,2.23,1.52,7.66,,,,,,,,,,,,,,,,,,,,,,,,,,,,,,,3.2,0.52,384,4.2,17.9,30.93,44.85,56.84,29.8,1,130,210,,,,,,,,,,,,,,,,,,,,,,,,,
27-Aug-21,64.59,18.3,5.17,3.21,1.65,2.81,0.79,0.05,0.02,0.32,96.91,105.38,2.18,1.61,8.27,,,,,,,,,,,,,,,,,,,,,,,,,,,,,,,3.2,0.57,356,4.5,17.03,30.04,45.23,58.2,29.6,1,125,195,,,,,,,,,,,,,,,,,,,,,,,,,
1-Sep-21,65.1,18.65,4.83,3.06,1.39,2.88,0.77,0.05,0.07,0.28,97.15,105.3,2.36,1.58,7.62,8.2,37.3,19.49,56.79,34.32,233.47,2.36,10.68,13.04,2.69,2.15,4.84,11.22,0.49,2.28,0.53,0.39,0.71,0.23,0.02,0.02,2.92,0.23,6.16,0.14,2.21,2.77,,,,3.5,0.56,370,4.5,14.94,25.76,41.26,52.59,29.8,1,125,220,36.1,93,57,53,6.79,43.68,56.85,57.21,64.8,73.79,,,,,,,,,,,,,,,
3-Sep-21,65.01,18.51,4.91,3.23,1.18,2.66,0.64,0.05,0.02,0.31,96.52,105.74,2.27,1.52,7.55,9.22,39.07,21.79,60.86,35.81,232.65,2.6,8.26,10.86,2.74,1.94,4.68,10.07,0.57,1.84,0.34,0.34,0.82,0.17,0.04,0.03,2.89,0.07,6.09,0.33,2.14,2.83,,,,3.3,0.47,361,4.1,16.68,27.24,43.2,57.96,29.6,1,120,210,,,,,,,,,,,,,,,,,,,,,,,,,
6-Sep-21,63.59,19.3,4.76,2.97,1.19,2.92,0.7,0.07,0.07,0.29,95.86,99.93,2.5,1.6,7.59,8.78,26.55,35.23,61.78,57.02,178.7,2.28,7.99,10.27,3.76,1.87,5.63,9.74,0.43,1.9,0.36,0.43,0.8,0.03,0.01,0.37,2.55,0.18,5.27,0.26,2.07,2.44,,,,3.5,0.53,369,4,16.36,29.43,45.25,58.27,29.8,1,125,235,35.71,95,56,51,5.03,37.2,54.25,56.21,74.9,80.53,,,,,,,,,,,,,,,
10-Sep-21,64.79,18.88,4.85,3.18,1.32,2.93,0.63,0.05,0.03,0.36,97.02,103.44,2.35,1.53,7.47,8.5,34.1,26.53,60.63,43.76,227.7,1.48,10.43,11.91,3.77,0.29,4.06,10.47,0.3,1.77,0.39,0.4,0.92,0.03,0.24,0.6,2.3,0.25,5.6,0.13,2.26,2.53,,,,3.3,0.46,370,4,15.28,28.96,45.99,60.24,29.6,1,125,225,,,,,,,,,,,,,,,,,,,,,,,,,
20-Sep-21,63.45,19.07,4.86,3.18,1.18,2.86,0.81,0.06,0.06,0.29,95.85,100.41,2.37,1.53,7.5,8.24,31.2,26.55,57.74,45.98,232.99,2.99,10.1,13.09,3.61,1.6,5.21,9.65,0.59,2.43,0.31,0.34,1.01,0.24,0,0.02,3.1,0.13,6.06,0.09,2.39,2.71,,,,3.2,0.59,376,4.3,15.43,27.33,40.37,53.3,29.8,1,130,205,34.8,98,59,55,10.96,44.42,61.01,61.81,65.89,78.32,,,,,,,,,,,,,,,
22-Sep-21,63.27,19.39,4.97,2.89,1.39,2.77,0.69,0.05,0.06,0.31,95.79,98.86,2.47,1.72,8.28,8.33,41.48,17.89,59.36,30.13,231.27,2.53,10.75,13.29,3.1,2.3,5.4,10.69,0.26,1.06,0.43,0.36,0.81,0.14,0,0.02,2.81,0.08,4.87,0.42,2.06,2.34,,,,3.1,0.5,378,3.8,14.45,24.45,45.06,57.74,29.6,1,120,210,35.2,96,56,53,8.96,40.28,55.67,57.42,65.96,75.6,,,,,,,,,,,,,,,
6-Oct-21,62.72,18.16,4.75,3.23,1.65,3.01,0.81,0.06,0.05,0.26,94.7,103.52,2.28,1.47,7.12,8.17,36.13,22.51,58.64,38.39,228.03,2.54,9.39,11.93,2.53,1.75,4.28,12.17,0.65,1.57,0.73,0.22,0.82,0.09,0,0.05,2.76,0.47,5.46,0.15,2.25,2.48,,,,3.1,0.59,379,3.6,14.91,25.34,41.7,54.14,29.8,1,140,220,35.9,93,57,54,7.88,42.67,54.24,59.27,68.17,83.91,,,,,,,,,,,,,,,
11-Oct-21,63.16,18.99,4.86,2.97,1.44,2.86,0.74,0.05,0.05,0.27,95.39,100.53,2.43,1.64,7.85,8.51,38.6,20.38,58.99,34.56,234.4,2.54,9.61,12.16,3.5,1.23,4.73,10.92,0.38,2.12,0.43,0.32,0.92,0,0.11,0.08,2.96,0.07,5.54,0.28,2.2,2.57,,,,3.3,0.54,353,7.6,13.72,24.4,41.26,53.24,29.4,1,145,220,36,92,58,56,5.62,36.1,56.54,57.81,67,75.31,,,,,,,,,,,,,,,
13-Oct-21,63.16,18.96,4.84,2.87,1.64,2.78,0.77,0.05,0.05,0.26,95.38,100.91,2.46,1.69,7.97,,,,,,,,,,,,,,,,,,,,,,,,,,,,,,,3.3,0.56,375,4.6,14.65,26.1,43.68,56.48,29.6,1,130,215,,,,,,,,,,,,,,,,,,,,,91.9,,,,
19-Oct-21,63.32,19.08,4.77,2.72,1.41,2.74,0.69,0.05,0.05,0.29,95.12,100.96,2.55,1.75,8.04,8.34,41.55,19.52,61.08,31.97,240.87,1.28,8.59,9.87,3.65,1.38,5.04,10.26,0.16,2.14,0.56,0.33,0.78,0.07,0.03,0.02,3.32,0.07,5.87,0.39,2.3,2.77,,,,3.4,0.5,389,3.9,15.5,26.78,40.38,55.62,29.6,1,135,210,36.4,91,60,57,6.27,44.93,58.06,59.14,67.43,74.76,,,,,,,,,,,90.1,,,,
20-Oct-21,63.29,19.04,4.79,2.69,1.45,2.82,0.7,0.06,0.05,0.29,95.18,100.99,2.55,1.78,8.14,,,,,,,,,,,,,,,,,,,,,,,,,,,,,,,3.2,0.52,367,4.1,16.12,28.04,42.88,55.7,29.6,1,130,200,36.3,93,58,55,7.69,47.18,58.85,59.22,74.81,77.84,,,,,,,,,,,-,,,,
22-Oct-21,63.64,19.4,4.91,2.68,1.1,2.44,0.72,0.05,0.05,0.27,95.26,100.12,2.56,1.83,8.48,7.59,32.3,25.65,57.95,44.26,213.68,3.07,10.74,13.81,4.66,1.43,6.09,8.82,0.38,2.19,0.31,0.35,0.76,0.04,0,0.02,2.69,0.19,6.22,0.17,1.98,2.82,,,,3.2,0.52,361,4.1,16.53,26.27,43.96,56.58,29.8,1,130,210,,,,,,,,,,,,,,,,,,,,,92.9,,,,
25-Oct-21,63.62,19.38,4.89,2.79,1.03,2.57,0.76,0.06,0.05,0.27,95.42,99.96,2.52,1.75,8.24,7.77,34.49,25.47,59.96,42.48,218.72,2.65,8.98,11.63,4.5,2.22,6.72,8.88,0.21,1.69,0.39,0.33,0.86,0.08,0.01,0.04,2.83,0.19,6.03,0.15,2.14,2.72,,,,3.3,0.56,385,4.5,17.58,28.8,46.18,55.66,29.4,1,130,190,36.4,92,57,55,5.98,42.75,56.78,58.66,67.01,77.87,,,,,,,,,,,-,,,,
28-Oct-21,63.47,19.14,4.82,2.79,1.01,2.73,0.78,0.06,0.05,0.26,95.11,100.76,2.52,1.73,8.05,7.88,37.17,24.6,61.76,39.82,193.51,2.62,8.53,11.15,4.16,2.59,6.75,9.3,0.3,1.15,0.3,0.37,0.83,0.01,0,0.02,2.5,0.06,5.39,0.1,1.82,2.42,,,,3.1,0.57,377,3.4,17.04,26.29,42.92,53.64,29.8,1,125,185,37.4,91,58,53,6.12,41.75,55.21,56.81,67.68,77.91,,,,,,,,,,,96.1,,,,
2-Nov-21,63.49,19.69,4.82,2.84,0.99,2.33,0.78,0.06,0.05,0.27,95.32,98.71,2.57,1.7,7.97,7.79,36.9,25.37,62.27,40.75,201.69,2.5,9.4,11.9,4.47,1.26,5.73,10.05,0.2,0.84,0.26,0.24,0.85,0.12,0,0.02,1.84,0.15,5.43,0.1,1.56,2.43,,,,3.2,0.57,385,4,16.77,27.57,43.77,55.41,29.6,1,125,190,36.07,92,60,56,7.26,46.33,59.66,60.48,70.12,78.27,,,,,,,,,,,-,,,,
3-Nov-21,63.51,19.74,4.87,2.82,1.01,2.44,0.79,0.06,0.05,0.27,95.56,98.33,2.57,1.73,8.13,8.22,35.01,26.42,61.43,43.01,200.76,2.63,10.56,13.19,4.27,1.25,5.52,9.49,0.16,1.09,0.24,0.21,0.9,0.05,0.09,0.09,2.12,0.06,5.33,0.04,1.73,2.36,,,,3,0.58,383,3.8,17.15,27.38,42.7,54.74,29.6,1,115,185,,,,,,,,,,,,,,,,,,,,,86.9,,,,
5-Nov-21,63.49,19.82,4.84,2.87,0.98,2.24,0.75,0.06,0.05,0.27,95.37,98.18,2.57,1.69,7.97,7.9,34.62,26.97,61.58,43.79,222.13,2.74,9.59,12.33,4.77,0.9,5.67,9.62,0.26,1.06,0.29,0.26,0.83,0.03,0.01,0.01,2.27,0.09,5.59,0.09,1.71,2.5,,,,3.3,0.55,391,3.5,16.29,27.56,44.47,55.62,29.8,1,110,190,,,,,,,,,,,,,,,,,,,,,93.1,,,,
9-Nov-21,63.51,19.33,4.78,2.7,1.07,2.45,0.67,0.05,0.05,0.27,94.88,100.45,2.58,1.77,8.1,8.27,37.33,22.56,59.9,37.67,220.4,2.71,9.93,12.64,4.42,1.17,5.59,9.77,0.17,1.79,0.26,0.27,0.84,0,0.12,0.12,2.34,0.08,6.05,0.08,1.84,2.7,,,,3.5,0.49,345,4.7,14.73,24.48,41,54.58,29.6,1,120,205,,,,,,,,,,,,,,,,,,,,,-,,,,
10-Nov-21,63.38,19.3,4.86,2.74,0.8,2.67,0.7,0.04,0.05,0.25,94.79,99.93,2.54,1.77,8.24,8.08,21.01,38.71,59.72,64.83,224.65,4.43,9.15,13.58,5.74,1.57,7.31,7.7,0.41,0.89,0.22,0.46,0.7,0.09,0,0.11,2.43,0.09,6.22,0.06,1.82,2.76,,,,3.3,0.5,389,4.8,16.74,26.84,42.01,54.67,29.6,1,120,190,,,,,,,,,,,,,,,,,,,,,94.1,,,,
12-Nov-21,63.26,19.04,4.87,2.82,0.79,2.78,0.73,0.05,0.05,0.26,94.65,100.69,2.48,1.73,8.13,8.27,20.17,39.2,59.37,66.03,247.79,3.8,10.18,13.98,6.21,0.86,7.07,7.72,0.27,1.78,0.15,0.36,0.62,0.03,0.04,0.05,2.21,0.09,6.18,0.08,1.62,2.75,,,,3.3,0.53,340,6.6,14.3,24.53,42.58,54.09,29.6,1,125,225,,,,,,,,,,,,,,,,,,,,,92.7,,,,
15-Nov-21,63.08,19.44,5.11,2.67,0.92,2.35,0.72,0.06,0.07,0.28,94.7,98.77,2.5,1.91,9.02,8.62,15.22,41.55,56.77,73.2,250.54,2.72,14.36,17.08,7.53,0.55,8.08,7.52,0.2,1.61,0.17,0.39,0.89,0,0.09,0.23,2.18,0.07,4.57,0.15,1.8,2.08,,,,3.3,0.53,361,5,15.76,25.59,42.84,56.89,29.4,1,115,185,36.3,91,57,53,5.28,39.21,56.99,58.5,68.97,77.37,,,,,,,,,,,94,,,,
17-Nov-21,63.49,19.49,5.13,2.7,0.92,2.57,0.74,0.06,0.07,0.29,95.46,98.89,2.49,1.9,9.03,8.97,17.13,41.08,58.21,70.58,235.35,3.73,11,14.73,7.29,0.27,7.56,7.16,0.27,2.02,0.14,0.41,0.79,0,0.09,0.1,2.7,0.04,5.68,0.11,1.96,2.55,,,,3.3,0.55,349,4.3,16.26,26.2,44.79,56.8,29.2,1,110,180,35.7,93,58,55,7.2,44.42,56.47,60.32,71.74,85.68,,,,,,,,,,,-,,,,
22-Nov-21,63.26,19.47,4.98,2.5,1.08,2.44,0.61,0.06,0.06,0.27,94.73,99.25,2.6,1.99,8.97,7.23,28.68,27.79,56.46,49.21,197.45,3.06,13.73,16.79,5.3,1.21,6.52,9.56,0.08,0.81,0.38,0.3,0.6,0.11,0.03,0.1,1.95,0.1,5.87,0.18,1.53,2.67,,,,3.2,0.46,338,5,14.38,24.61,40.27,56.83,29.4,1,130,205,36.1,93,59,54,6.17,37.41,53.76,55.19,66.45,71.88,,,,,,,,,,,89.7,,,,
24-Nov-21,63.03,19.1,5.01,2.46,0.95,2.56,0.72,0.05,0.05,0.27,94.2,100.41,2.56,2.04,9.11,8.43,39.01,22.24,61.25,36.31,198.83,3.57,8.48,12.06,4.63,3.56,8.19,8.31,0.08,0.82,0.3,0.43,0.63,0.16,0.01,0.74,1.38,0.3,5.24,0.11,1.66,2.36,,,,3.3,0.52,340,4.2,14.34,24.12,44.55,59.71,29.4,1,120,195,35.9,91,57,56,6.73,42.49,57.13,58.16,73.25,78.6,,,,,,,,,,,-,,,,
26-Nov-21,63,19.66,5,2.5,1,2.41,0.76,0,0.05,0.25,94.63,97.99,2.62,2,9.02,8.38,39.15,20.81,59.95,34.71,233.34,4.25,7.92,12.17,3.84,4.18,8.02,8.7,0.43,0.25,0.46,0.24,0.68,0.29,0,2.24,0.68,0.4,5.4,0.08,2.12,2.42,,,,3.3,0.5,337,4.8,15.23,25.51,46.11,59.35,29.6,1,120,210,,,,,,,,,,,,,,,,,,,,,-,,,,
29-Nov-21,62.66,18.98,4.86,2.56,1.04,2.92,0.71,0.05,0.06,0.27,94.11,100.12,2.56,1.9,8.55,7.69,34.96,25.93,60.9,42.58,188.1,3.02,9.03,12.05,4.58,2.45,7.03,9.14,0.13,1.62,0.35,0.51,0.4,0.09,0.05,0.75,1.55,0.14,5.23,0.07,1.54,2.33,,,,3.3,0.52,348,4.5,12.11,25.05,42.78,59.02,29.4,1,135,240,36.2,92,59,52,4.38,39.02,57.35,59.96,66.32,76.43,,,,,,,,,,,-,,,,
1-Dec-21,63.26,19.5,4.93,2.6,1.12,2.89,0.73,0.05,0.06,0.26,95.4,98.6,2.59,1.9,8.67,8.1,37.73,22.04,59.78,36.88,214.13,3.73,9.36,13.08,4.31,2.58,6.9,8.68,0.12,1.61,0.28,0.5,0.58,0,0.01,0.67,1.94,0.23,5.58,0.06,1.79,2.48,,,,3.2,0.53,358,3.5,13.54,24.38,44.98,57.89,29.4,0.8,135,200,35.9,92,58,55,8.37,38.92,55.38,62.16,70.49,80.1,,,,,,,,,,,-,,,,
9-Dec-21,62.79,18.86,4.75,2.89,0.98,2.98,0.7,0.04,0.05,0.24,94.28,100.68,2.47,1.64,7.7,7.77,29.85,23.27,53.13,43.81,216.26,6.28,12.72,18.99,3.34,3.34,6.69,8.76,0.86,1.85,0.14,0.48,0.29,0.06,0,0.31,3.11,0.17,5.03,0.14,2.12,2.28,,,,3.2,0.5,368,4.5,13.56,23.31,41.55,52.55,29.2,1,120,200,,,,,,,,,,,,,,,,,,,,,101.2,,,,
13-Dec-21,63.33,19.46,4.86,2.83,1.08,3.09,0.73,0.05,0.05,0.25,95.73,98.56,2.53,1.72,8.09,9.04,32.15,21.62,53.77,40.2,212.96,5.36,12.44,17.8,3,2.93,5.92,8.04,0.24,3.35,0.2,0.4,0.6,0.26,0,0.1,3.52,0.18,5.56,0.08,2.51,2.48,,,,3.5,0.53,385,4,13.19,24.19,41.54,53.55,29.2,1,125,210,36.8,93,56,51,,37.96,52.73,56.11,62.84,71.2,,,,,,,,,,,,,,,
15-Dec-21,63.52,19.46,4.74,2.86,1.33,2.6,0.72,0.05,0.06,0.24,95.58,99.61,2.56,1.66,7.72,7.67,37.53,22.4,59.93,37.38,216.69,3.27,8.72,11.98,2.28,2.63,4.91,11.27,1.07,0.91,0.51,0.33,0.73,0.16,0.03,0.02,2.43,0.18,5.36,0.17,1.89,2.44,,,,3.4,0.52,391,4.9,15.17,25.26,44.37,58.83,29.2,1,130,200,35.7,92,59,54,10.39,42.99,59.62,69.15,75.5,83.57,,,,,,,,,,,90.3,,,,
17-Dec-21,63.19,19.39,4.93,2.6,1.07,2.97,0.72,0.05,0.06,0.27,95.25,98.89,2.58,1.9,8.67,8.31,36.85,22.73,59.58,38.15,197.14,3.7,8.8,12.5,4.2,2.31,6.51,8.94,0.14,1.86,0.29,0.44,0.57,0.13,0.02,0.48,1.92,0.42,6.11,0.07,1.88,2.72,,,,3.3,0.52,351,4.3,13.3,25.8,42.61,59.53,29,1,135,200,,,,,,,,,,,,,,,,,,,,,67.9,,,,
23-Dec-21,63.18,19.64,4.76,2.79,0.93,2.79,0.8,0.05,0.05,0.25,95.24,98.09,2.6,1.71,7.89,7.93,33.78,25.86,59.64,43.37,237.53,2.96,10.74,13.7,4.79,1.33,6.13,8.9,0.12,1.63,0.27,0.46,0.92,0.12,0.02,0.17,2.66,0.13,5.04,0.09,2.11,2.26,,,,3.3,0.58,344,4.2,15.34,26.48,41.89,57.29,29.4,1,125,195,36.6,93,62,55,,41.01,54.21,59.52,63.5,75.12,,,,,,,,,,,-,,,,
27-Dec-21,63.31,19.71,4.89,2.8,1.05,2.5,0.76,0.05,0.05,0.25,95.37,98.06,2.56,1.75,8.22,9.09,32.25,31.55,63.8,49.45,242.77,1.3,8.64,9.93,4.49,1.6,6.09,9.46,0.13,0.9,0.25,0.48,0.87,0.13,0.05,0.6,1.53,0.05,5.67,0.06,1.64,2.52,,,,3.4,0.55,352,4,16.04,25.41,43.76,58.54,28.6,1,125,190,36.4,92,61,53,8.91,43.22,52.01,56.97,60.87,73.1,,,,,,,,,,,86.7,,,,
29-Dec-21,63.37,19.53,4.92,2.7,1.09,2.53,0.67,0.05,0.05,0.25,95.16,98.96,2.56,1.82,8.47,7.91,37.49,21.9,59.39,36.88,223.96,2.99,10.12,13.12,4.63,2.04,6.67,9.38,0.22,1.41,0.36,0.5,0.8,0.1,0,0.15,2.24,0.13,5.29,0.25,1.8,2.44,,,,3.4,0.49,365,2.8,15.43,25.46,43.47,58.82,29.2,1,120,195,35.89,93,59,52,8.26,42.51,53.14,56.14,67.15,77.1,,,,,,,,,,,-,,,,
31-Dec-21,63.57,19.51,4.98,2.63,1.1,2.36,0.66,0.05,0.05,0.24,95.15,99.52,2.56,1.89,8.75,7.8,32.31,25.13,57.44,43.75,224.9,2.92,12.15,15.07,5.22,1.08,6.3,9.09,0.39,1.35,0.4,0.29,0.74,0.03,0.11,0.08,2.23,0.19,5.84,0.43,1.8,2.77,,,,3.2,0.48,358,3.8,14.85,23.63,43.85,55.4,29,1,125,195,,,,,,,,,,,,,,,,,,,,,91.9,,,,
5-Jan-22,62.9,19.18,4.89,2.52,1.38,2.32,0.75,0.06,0.05,0.24,94.29,100.27,2.59,1.94,8.69,,,,,,,,,,,,,,,,,,,,,,,,,,,,,,,3.3,0.55,357,3.4,15.45,25.05,42.58,54.07,29.4,1,120,185,,,,,,,,,,,,,,,,,,,,,-,,,,
6-Jan-22,62.92,19.33,5,2.64,1.42,2.47,0.75,0.06,0.05,0.25,94.89,99.11,2.53,1.89,8.78,7.79,36.41,22.19,58.6,37.87,246.27,2.05,10.82,12.87,3.74,1.75,5.49,10.15,0.2,1.78,0.75,0.33,0.82,0.03,0.02,0.01,2.57,0.26,5.87,0.24,1.99,2.7,,,,3.4,0.55,369,2.8,16.93,26.89,44.71,53.27,28.8,1,120,180,,,,,,,,,,,,,,,,,,,,,-,,,,
10-Jan-22,63.36,19.17,4.84,2.6,1.36,2.52,0.71,0.06,0.06,0.24,94.92,100.85,2.58,1.86,8.43,8.02,34.97,23.38,58.35,40.06,226.54,1.3,12.83,14.13,3.56,1.61,5.17,10.18,0.24,1.84,0.63,0.35,0.74,0.07,0.06,0.05,2.38,0.35,5.31,0.15,1.95,2.4,,,,3.2,0.53,380,4,14.98,24.27,40.39,53.65,29.4,1,125,200,36.07,91,57,55,7.83,42.33,58.44,60.3,66.92,79.1,,,,,,,,,,,91.3,,,,400
12-Jan-22,63.11,19.85,4.84,2.83,1.4,2.34,0.66,0.06,0.06,0.24,95.39,97.37,2.59,1.71,8.04,7.83,37.96,18.89,56.85,33.23,234.6,1.12,14.74,15.86,2.65,1.41,4.06,11.57,0.02,1.2,0.66,0.5,0.7,0.06,0.04,0.17,2.19,0.3,5.67,0.16,1.84,2.57,,,,3.2,0.49,346,3.8,13.26,22.17,38.4,55.62,29.4,1,120,195,37.3,92,58,52,6.99,39.13,47.91,50.96,60.49,75.9,,,,,,,,,,,-,,,,
14-Jan-22,63.05,19.99,4.87,2.92,1.32,2.22,0.65,0.06,0.06,0.24,95.38,96.67,2.57,1.67,7.96,7.69,34.39,22.25,56.64,39.28,234.88,2.2,13.73,15.93,2.99,1.72,4.72,10.94,0.68,1.17,0.57,0.58,0.7,0.07,0.01,0.01,2.53,0.25,5.05,0.16,1.91,2.3,,,,3.2,0.49,348,4.1,14.74,23.27,39.16,53.34,29,1,120,200,,,,,,,,,,,,,,,,,,,,,96.4,,,,400
18-Jan-22,63.25,19.55,5.07,2.98,1.25,2.53,0.7,0.06,0.06,0.25,95.7,98.12,2.43,1.7,8.39,8.14,38.77,19.98,58.75,34.01,213.08,3.54,8.66,12.2,3.15,3.04,6.19,10.24,0.22,1.32,0.43,0.64,0.73,0.24,0,0.01,2.36,0.37,6.13,0.15,1.99,2.77,,,,3.5,0.52,363,4.8,14.44,23.63,43.09,55.49,29.2,1,115,195,35.71,93,60,54,8.14,43.96,57.85,60.11,64.71,82.14,,,,,,,,,,,88.7,,,,400
19-Jan-22,63.36,19.53,5.1,2.89,1.25,2.51,0.71,0.06,0.06,0.25,95.72,98.44,2.44,1.76,8.63,8.49,41.12,18.41,59.53,30.92,217.51,3.94,7.53,11.47,3.18,3.2,6.38,9.55,0.34,1.65,0.3,0.49,0.69,0.19,0,0.05,2.56,0.4,6.21,0.19,2.09,2.82,,,,3.3,0.53,349,4.3,14.6,23.79,43.64,55.81,29.4,1,115,200,35.6,92,59,52,7.22,42.14,56.14,58.61,66.35,73.54,,,,,,,,,,,-,,,,
21-Jan-22,63.63,19.81,4.86,2.88,1.08,2.54,0.73,0.07,0.07,0.24,95.91,98.06,2.56,1.69,8.01,,,,,,,,,,,,,,,,,,,,,,,,,,,,,,,3.3,0.55,355,4.9,15.89,26.05,40.95,53.11,28.8,1,110,190,,,,,,,,,,,,,,,,,,,,,-,,,,
23-Jan-22,63.41,19.71,5.08,2.88,1.04,2.46,0.79,0.06,0.06,0.25,95.74,97.83,2.48,1.76,8.59,8.1,27.18,31.31,58.49,53.54,230.2,2.62,10.99,13.61,5.85,0.49,6.34,9,0.39,1.49,0.27,0.38,0.92,0.06,0.04,0.06,2.24,0.2,6.31,0.17,1.86,2.86,,,,3.4,0.58,353,3.9,15.95,25.96,41.68,53.94,29.2,1,110,185,,,,,,,,,,,,,,,,,,,,,95.8,,,,400
24-Jan-22,63.41,19.76,5.06,2.87,1.03,2.46,0.79,0.06,0.06,0.24,95.74,97.66,2.49,1.76,8.55,8,29.28,30.25,59.54,50.81,222.54,2.66,10.51,13.17,5.5,0.75,6.25,9.27,0.34,1.4,0.22,0.53,0.84,0.08,0.02,0.03,2.14,0.2,5.79,0.18,1.75,2.63,,,,3.3,0.58,356,4,16.5,25.47,39.12,55.56,28.2,1,110,180,35.6,92,57,51,,41.84,55.14,59.31,62.9,71.84,,,,,,,,,,,89.3,,,,400
26-Jan-22,63.21,19.81,4.92,2.79,1.07,2.44,0.73,0.06,0.06,0.24,95.33,97.49,2.57,1.76,8.32,9.47,37.22,19.47,56.7,34.34,203.07,3.52,12.23,15.75,3.47,2.76,6.23,9.57,0.47,1.55,0.51,0.71,0.58,0.07,0.03,0.03,1.71,0.29,5.68,0.13,1.45,2.56,,,,3.3,0.54,342,4.5,14.21,23.64,41.02,53.22,29.2,1,115,200,,,,,,,,,,,,,,,,,,,,,98.2,,,,400
28-Jan-22,63.71,19.44,5.17,2.67,1.04,2.43,0.76,0.05,0.06,0.25,95.58,99.58,2.48,1.94,9.18,8.14,34.42,23.59,58.01,40.67,220.28,3.42,9.75,13.17,4.61,2.96,7.57,7.89,0.69,1.71,0.18,0.53,0.69,0.11,0,0.05,2.78,0.02,6.5,0.11,1.95,2.91,,,,3.2,0.55,355,4.6,14.9,24.2,43.43,54.6,28.6,1,110,195,,,,,,,,,,,,,,,,,,,,,-,,,,
4-Feb-22,63.88,19.22,4.98,2.63,0.96,2.46,0.75,0.04,0.07,0.24,95.23,101.23,2.53,1.89,8.75,7.62,33.36,29.57,62.94,46.99,193.3,2.64,5.96,8.6,4.54,3.3,7.84,8.34,0.81,1.75,0.34,0.5,0.65,0,0,0.03,2.58,0.02,5.46,0.13,1.75,2.46,,,,3.4,0.53,371,4.5,16.36,26.57,42.19,55.9,29.6,1,110,190,,,,,,,,,,,,,,,,,,,,,83.5,,,,400
9-Feb-22,63.34,18.89,4.84,2.81,1,2.78,0.72,0.05,0.08,0.26,94.77,101.6,2.47,1.72,8.07,7.95,35.47,25.66,61.13,41.98,215.35,3.45,7.91,11.36,3.93,2.33,6.26,9.25,0.22,1.75,0.39,0.47,0.86,0.09,0.03,0.27,2.2,0.18,5.35,0.18,1.9,2.44,,,,3.3,0.52,345,5.5,15.48,25.5,41.8,55.78,28.8,1,115,190,26.4,91,56,52,6.8,42.55,56.27,57.81,70.08,82.46,,,,,,,,,,,-,,,,
19-Feb-22,63.4,20.03,5.13,2.72,0.95,2.65,0.74,0.05,0.07,0.25,95.99,96.31,2.55,1.89,8.99,8.18,21.3,35.59,56.88,62.56,219.8,5.94,10.86,16.81,4.24,3.45,7.69,7.65,0.66,1.99,0.24,0.4,0.5,0.03,0,0.1,2.96,0.07,3.85,0.16,1.97,1.77,,,,3.1,0.54,385,3,16.78,28.38,46.97,57.23,29,1,105,180,,,,,,,,,,,,,,,,,,,,,90.1,,,,
23-Feb-22,63.47,19.79,4.85,2.86,1.03,2.39,0.7,0.05,0.07,0.26,95.47,98.1,2.57,1.7,8.01,8.15,34.81,26.76,61.57,43.46,191,3.77,9.16,12.93,3.14,3.67,6.81,8.3,0.48,1.57,0.41,0.43,0.59,0,0.1,0.06,2.37,0.15,4.06,0.16,1.75,1.87,,,,2.8,0.51,363,3.5,15.54,24.65,44.89,57.81,29.4,1,110,195,36.8,92,57,53,7,41.15,55.56,59.36,66.43,57.79,,,,,,,,,,,93.6,,,,
25-Feb-22,63.3,19.18,5.13,2.45,1.29,2.44,0.81,0.05,0.07,0.26,94.98,100.39,2.53,2.09,9.45,8.59,45.24,16.71,61.95,26.97,233.09,3.14,6.52,9.66,2.92,5.48,8.4,7.85,0.63,1.94,0.55,0.44,0.42,0.06,0,0.07,2.97,0.09,4.77,0.19,1.95,2.19,,,,3,0.58,346,5.8,13.71,24.12,45.8,58.14,29.4,1,115,200,,,,,,,,,,,,,,,,,,,,,88.2,,,,
28-Feb-22,63.03,18.89,5.07,2.49,1.37,2.8,0.74,0.05,0.07,0.26,94.77,100.95,2.5,2.04,9.22,8.47,47.03,16.48,63.51,25.95,241.08,2.8,6.14,8.94,2.5,4.94,7.44,8.92,0.16,0.91,0.81,0.6,0.68,0.23,0.01,0.04,2.45,0.34,4.46,0.5,2.02,2.2,,,,3,0.54,363,5.4,14.27,24.57,48.05,59.78,29.6,1,130,205,36.25,93,58,52,6.41,35.92,56.47,59.84,65.83,74.62,,,,,,,,,,,83.1,,,,
2-Mar-22,63.27,19.63,4.97,2.56,1.38,2.46,0.73,0.05,0.07,0.26,95.38,98.49,2.61,1.94,8.84,8.32,45.24,17.77,63.01,28.2,214.15,2.35,7.95,10.29,2.58,3.64,6.22,9.76,0.04,1.34,0.62,0.72,0.72,0.08,0.01,0.12,2.32,0.21,4.34,0.21,1.84,2.01,,,,2.8,0.53,339,4.8,14.08,25.07,44.32,58.05,29.6,1,135,225,36.8,92,57,54,7.2,41.56,54.25,57.15,64.8,73.66,,,,,,,,,,,-,,,,
9-Mar-22,63.13,19.68,5.09,2.66,1.06,2.82,0.8,0.05,0.07,0.25,95.61,97.32,2.54,1.91,8.99,8.87,37.88,18.93,56.81,33.32,228.12,5.39,9.82,15.2,3.06,4.62,7.68,7.47,0.46,2.48,0.25,0.45,0.61,0.13,0,0.95,2.88,0.07,4.47,0.07,2.43,2,,,,3.1,0.58,372,6.2,14.55,24.01,42.42,57.01,29.4,1,115,210,36.6,91,56,52,6.22,40.26,52.34,53.61,62.35,73.62,,,,,,,,,,,88,,,,
11-Mar-22,63.62,19.61,5.2,2.45,1.08,2.53,0.75,0.05,0.08,0.26,95.63,98.74,2.56,2.12,9.63,8.35,37.01,22.3,59.31,37.61,209.96,4.35,7.7,12.05,3.7,4.89,8.59,7.42,0.97,1.34,0.32,0.52,0.65,0.17,0,0.63,2.72,0.13,5.02,0.14,2.26,2.28,,,,3,0.54,344,6.3,15.05,24.24,44.97,58.31,29.4,1,110,205,,,,,,,,,,,,,,,,,,,,,-,,,,
16-Mar-22,63.44,19.07,5.11,2.59,1,2.2,0.72,0.05,0.07,0.25,94.5,101.29,2.48,1.97,9.16,9.07,35.55,18.77,54.32,34.55,202.32,6.02,10.19,16.21,3.63,4.25,7.89,7.07,1.22,2.01,0.25,0.48,0.51,0.15,0.02,0.14,3.29,0.09,6.34,0,2.27,2.79,,,,3.4,0.52,331,6.9,12.71,22.68,45.54,56.26,29.4,1,110,220,36.6,92,57,52,5.91,40.32,52.31,54.22,61.21,71.88,,,,,,,,,,,93.7,,,,
18-Mar-22,63.58,19.84,5.23,2.42,0.95,2.43,0.74,0.05,0.08,0.25,95.57,97.76,2.59,2.16,9.76,8.33,36.47,22.35,58.82,37.99,221.7,4.98,8.88,13.86,4.45,4.54,8.98,6.74,0.43,1.91,0.24,0.57,0.38,0.15,0,0.1,3.1,0.08,4.52,0.11,2.06,2.04,,,,3.2,0.54,358,6,14.89,25.91,48.64,59.69,29,1,105,190,,,,,,,,,,,,,,,,,,,,,83.7,,,,
23-Mar-22,63.72,19.63,5.2,2.5,1.05,2.46,0.7,0.05,0.08,0.26,95.65,98.84,2.55,2.08,9.55,8.46,39.7,17.78,57.47,30.93,229.24,4.37,9.76,14.13,4.15,5.03,9.17,7.13,0.65,2.08,0.39,0.41,0.34,0.14,0,0,3.09,0.16,4.78,0.05,2.03,2.13,,,,3,0.51,342,7.1,13.58,23.22,44.65,58.43,29.8,1,125,190,36.4,93,58,56,6.02,41.25,53.27,55.24,61.25,72.11,,,,,,,,,,,-,,,,
25-Mar-22,63.52,19.31,5.12,2.51,1,2.67,0.73,0.05,0.08,0.25,95.24,99.85,2.53,2.04,9.32,8.09,36.69,22.01,58.7,37.49,227.19,4.47,8.67,13.14,3.87,5.08,8.95,7.1,0.28,2.15,0.5,0.45,0.44,0.05,0,0.11,2.95,0.12,4.97,0.09,1.98,2.23,,,,3.4,0.53,362,5.6,13.71,25.73,45.93,58.32,29.6,1,125,195,,,,,,,,,,,,,,,,,,,,,-,,,,
30-Mar-22,63.79,19.52,5.11,2.46,0.93,2.48,0.75,0.05,0.07,0.26,95.42,99.63,2.58,2.08,9.38,8.16,38.17,23.4,61.58,38,222.9,4.64,5.52,10.16,3.83,5.41,9.23,6.91,0.46,1.44,0.36,0.38,0.45,0.04,0.13,0.48,2.52,0.31,5.41,0.14,2.09,2.45,,,,3.2,0.54,346,5.9,14.35,24.19,46.1,61.17,29.4,1,120,190,,,,,,,,,,,,,,,,,,,,,,,,,
5-Apr-22,63.58,19.64,5.3,2.28,0.95,2.5,0.79,0.05,0.07,0.26,95.42,98.57,2.59,2.32,10.19,8.09,38.81,24.3,63.11,38.5,207.64,3.87,5.85,9.72,3.57,5.65,9.22,6.99,0.12,1.21,0.33,0.45,0.58,0.34,0.11,0.25,1.92,0.12,5.39,0.1,1.77,2.42,,,,3.1,0.57,322,5.1,14.69,26.37,47.9,60.03,29.4,1,120,200,,,,,,,,,,,,,,,,,,,,,85.6,,,,
9-Apr-22,63.1,18.65,5.03,2.36,0.87,2.6,0.78,0.05,0.07,0.24,93.75,102.66,2.52,2.13,9.34,7.99,35.57,27.08,62.65,43.23,215,4.28,5.36,9.64,4.98,5.03,10.01,6.54,0.17,1.94,0.34,0.43,0.59,0,0.12,0.07,2.45,0.07,4.86,0.12,1.76,2.19,,,,3.4,0.56,357,6.3,13.89,23.79,46.59,58.14,29,1,125,210,,,,,,,,,,,,,,,,,,,,,97.8,,,,
13-Apr-22,63.72,19.26,5.22,2.41,0.88,2.46,0.8,0.05,0.07,0.24,95.11,100.56,2.52,2.17,9.76,8.54,39.34,20.44,59.78,34.19,219.4,5.27,5.76,11.03,4.16,5.54,9.7,6.18,1.49,1.27,0.14,0.59,0.53,0,0.16,0.47,2.55,0.09,5.96,0.04,2.01,2.64,,,,3.1,0.58,354,5.5,14.74,25.47,47.74,59.86,29.2,1,120,185,37,91,57,52,5.84,40.09,57.11,58.14,62.25,78.28,,,,,,,,,,,86.6,,,,
15-Apr-22,63.58,19.2,5.12,2.4,0.88,2.48,0.79,0.05,0.07,0.24,94.81,100.79,2.55,2.13,9.51,8.2,38.88,22.37,61.24,36.52,221,4.5,5.79,10.29,4.19,5.53,9.72,6.19,0.47,2.14,0.33,0.49,0.61,0,0.16,0.25,2.74,0.12,5.26,0,2.06,2.31,,,,3.2,0.57,363,5.2,15.48,25.13,47.78,57.24,28.8,1,115,180,,,,,,,,,,,,,,,,,,,,,90.9,,,,
19-Apr-22,63.63,19.16,5.22,2.24,0.9,2.48,0.83,0.05,0.06,0.24,94.81,101.03,2.57,2.33,10.04,8.01,36.99,22.29,59.28,37.6,211.3,5.02,6.12,11.13,4.56,6.32,10.88,5.64,0.81,2.73,0.29,0.51,0.6,0,0.11,0.06,2.76,0.08,5.01,0.11,1.94,2.26,,,,3.3,0.6,362,5.8,14.84,24.99,47.76,57.41,29.4,1,110,175,36.6,92,56,52,5.58,41.27,56.37,57.19,63.17,75.21,,,,,,,,,,,93.5,,,,
22-Apr-22,63.51,19.32,5.19,2.22,0.87,2.41,0.84,0.05,0.06,0.24,94.71,100.26,2.61,2.34,10,7.68,33.09,25.3,58.39,43.33,193.37,4.87,8.46,13.33,6.83,3.53,10.36,5.28,0.44,2.78,0.19,0.35,0.61,0.06,0.01,0.1,2.58,0.03,5.41,0.09,1.8,2.42,,,,3.3,0.6,356,5.9,14.76,25.87,44.47,58.35,28.8,1,120,190,,,,,,,,,,,,,,,,,,,,,-,,,,
25-Apr-22,63.62,19.08,4.97,2.34,0.93,2.41,0.76,0.05,0.06,0.24,94.46,101.85,2.61,2.12,9.21,7.93,35.26,22.55,57.81,39.01,209.34,4.21,8.45,12.66,4.7,3.91,8.61,6.85,0.53,2.44,0.23,0.46,0.67,0.12,0,0.05,2.6,0.3,6.53,0.14,2,2.94,,,,3.5,0.55,337,5.9,13.8,23.51,41.44,55.2,29.4,1,115,180,36.25,95,58,54,7.26,41.32,58.22,59.15,69.23,78.04,,,,,,,,,,,58.2,,,,
27-Apr-22,63.53,19.35,5.07,2.43,0.95,2.45,0.81,0.05,0.06,0.24,94.94,100.12,2.58,2.09,9.32,8.24,38.74,19.26,58,33.2,227.2,4.59,8.62,13.21,5.14,3.66,8.8,6.65,0.35,2.58,0.23,0.43,0.74,0,0.13,0.02,2.9,0.06,5.7,0.19,2.06,2.6,,,,3.3,0.58,353,5.9,14.7,24.06,44.64,56.08,29.4,1,110,185,,,,,,,,,,,,,,,,,,,,,100.6,,,,
29-Apr-22,63.45,19.34,5.09,2.49,0.98,2.57,0.78,0.05,0.06,0.25,95.06,99.8,2.55,2.04,9.28,7.97,40.35,18.3,58.65,31.2,230.6,4.19,8.3,12.5,4.26,4.27,8.53,6.77,0.42,2.33,0.25,0.31,0.51,0.01,0.13,0.03,3.26,0.06,6.13,0.1,2.16,2.74,,,,3.4,0.56,359,5.8,15.36,25.82,45.24,57.21,29.6,1,110,180,,,,,,,,,,,,,,,,,,,,,88.3,,,,
6-May-22,63.09,19.17,5.07,2.41,0.96,2.34,0.76,0.05,0.06,0.24,94.15,100.37,2.56,2.1,9.36,7.42,36.09,23.11,59.2,39.04,173.83,3.55,10.24,13.79,5.05,4.24,9.29,7.08,0.48,2.18,0.38,0.31,0.39,0.1,0,0.06,2.12,0.19,4.28,0.15,1.55,1.95,,,,3.3,0.55,350,5.3,14.15,23.68,44.07,55.59,29.2,1,120,200,,,,,,,,,,,,,,,,,,,,,87.5,,,,
9-May-22,63.39,19.49,4.9,2.52,0.87,2.5,0.75,0.05,0.05,0.23,94.75,99.43,2.63,1.94,8.72,8.11,33.03,24.98,58.02,43.06,225.59,4.03,10.66,14.69,5.15,2.34,7.49,6.85,0.43,2.83,0.19,0.52,0.58,0.03,0,0.03,2.64,0.13,5.5,0.07,1.83,2.45,,,,3.5,0.54,357,6,15.06,24.71,42.92,55.29,29.4,1,110,185,36.25,93,57,53,6.92,42.77,57.33,60.07,68.74,79.94,,,,,,,,,,,84.9,,,,
16-May-22,63.3,19.35,4.94,2.44,0.82,2.49,0.78,0.06,0.05,0.23,94.46,99.94,2.62,2.02,8.96,7.84,31.29,26.38,57.67,45.74,177.14,2.57,11.94,14.51,6.27,1.7,7.97,6.48,0.36,2.57,0.14,0.41,0.85,0.09,0.02,0.05,2.36,0.13,6.37,0,1.85,2.8,,,,3.4,0.57,356,5.4,15.13,24.97,40.89,55.83,29.2,1,115,185,36.8,92,58,51,8.06,44.48,53.42,59.24,64.64,73.51,,,,,,,,,,,86.2,,,,
20-May-22,63.45,19.44,4.8,2.44,0.87,2.49,0.79,0.05,0.05,0.23,94.61,100.04,2.69,1.97,8.59,7.59,32.4,25.05,57.45,43.61,178.2,3.6,12.2,15.8,4.46,3.07,7.53,7.11,0.69,2.23,0.16,0.39,0.74,0.01,0.12,0.06,2.48,0.05,5.14,0.04,1.84,2.28,,,,3.3,0.57,354,5.3,14.5,25.98,42.5,53.33,29.4,1,125,205,,,,,,,,,,,,,,,,,,,,,99.7,,,,
23-May-22,63.98,19.55,4.82,2.52,0.92,2.42,0.78,0.06,0.05,0.23,95.33,100.36,2.66,1.91,8.51,8.78,39.2,19.19,58.39,32.87,215.04,3.96,10.09,14.04,3.82,3.2,7.02,6.66,0.7,2.41,0.12,0.49,0.68,0.07,0,0.06,2.5,0.09,6.68,0.09,1.81,2.98,,,,3.5,0.57,345,5.5,14.96,25.04,42.99,54.22,29,1,115,185,36.6,91,56,52,7.37,42.26,53.95,56.27,63.26,74.7,,,,,,,,,,,89.3,,,,
25-May-22,63.9,19.58,4.97,2.49,0.9,2.53,0.75,0.06,0.05,0.24,95.47,99.71,2.62,2,8.96,9.42,33.67,25.93,59.6,43.51,185.27,2.78,10.24,13.02,5.26,3.02,8.28,7.14,0.39,2.02,0.17,0.72,0.92,0.02,0.01,0.05,1.94,0.36,5.33,0.03,1.74,2.36,,,,3.4,0.55,354,5.6,15.36,25.75,43.47,55.15,29.4,1,110,195,36.8,90,54,51,7.22,41.91,54.22,56.24,65.62,77.4,,,,,,,,,,,90.2,,,,
27-May-22,63.71,19.58,5.04,2.46,0.95,2.48,0.75,0.06,0.05,0.24,95.32,99.36,2.61,2.05,9.19,8.81,40.08,20.26,60.34,33.58,227.19,3.36,9.08,12.44,5,3.38,8.38,6.78,0.23,1.87,0.3,0.29,0.75,0.1,0,0.07,2.32,0.1,5.96,0.08,1.76,2.66,,,,3.3,0.55,356,5.7,15.61,25.66,44.69,56.03,29,1,110,190,,,,,,,,,,,,,,,,,,,,,-,,,,
30-May-22,63.63,19.43,5.22,2.46,1.02,2.59,0.78,0.07,0.06,0.25,95.51,99.44,2.53,2.12,9.67,8.64,38.48,21.13,59.61,35.44,224.3,4.04,7.6,11.64,3.54,5.08,8.62,7.21,0.18,1.76,0.34,0.51,0.57,0.13,0.01,0.16,2.7,0.17,6.35,0.05,2,2.81,,,,3.1,0.58,338,5,14.76,25.55,46.97,59.97,29,1,105,195,,,,,,,,,,,,,,,,,,,,,92.1,,,,
1-Jun-22,63.68,19.44,5.13,2.44,0.96,2.49,0.75,0.06,0.06,0.24,95.25,99.78,2.57,2.1,9.47,8.06,40.78,19.75,60.53,32.62,227.76,3.41,7.71,11.12,4.7,4.25,8.95,7.06,0.22,1.88,0.3,0.6,0.6,0.1,0.01,0.05,2.51,0.1,5.81,0.17,1.8,2.64,,,,3.5,0.55,348,5.7,15.41,26,46.57,55.12,29,1,120,210,37,93,55,52,8.37,45.19,57.98,57.05,65.27,70,,,,,,,,,,,86.3,,,,
3-Jun-22,63.54,19.28,5.16,2.42,0.97,2.39,0.75,0.06,0.06,0.24,94.87,100.36,2.54,2.13,9.58,8.14,38.21,20.85,59.05,35.3,218.82,4.04,8.39,12.43,4.64,4.25,8.89,7.11,0.17,2.11,0.36,0.4,0.54,0.13,0.01,0.06,2.82,0.23,5.6,0.08,2.05,2.5,,,,3.4,0.55,350,5.6,14.65,24.24,43.66,58,29.2,1,115,215,,,,,,,,,,,,,,,,,,,,,-,,,,
6-Jun-22,63.86,19.33,5.13,2.34,0.94,2.57,0.7,0.06,0.06,0.25,95.24,100.59,2.59,2.19,9.64,8.12,26.78,31.74,58.52,54.24,216.31,3.31,9.98,13.29,7.85,1.27,9.11,6.04,0.54,2.37,0.19,0.26,0.6,0.02,0.01,0.33,2.74,0.06,5.78,0.12,2,2.6,,,,3.5,0.52,361,6.2,15.66,25.45,44.12,54.63,29.2,1,125,185,36.4,92,57,53,7.96,44.82,55.81,59.34,66.01,76.21,,,,,,,,,,,-,,,,
8-Jun-22,63.74,19.8,5.16,2.43,0.98,2.48,0.76,0.06,0.05,0.24,95.7,98.25,2.61,2.12,9.56,8.7,40.56,21.09,61.65,34.21,180.9,3.71,7.83,11.54,4.14,4.18,8.32,7.35,0.09,1.58,0.47,0.43,0.62,0,0.15,0.06,2.09,0.29,5.3,0.07,1.72,2.36,,,,3.2,0.56,355,3.6,15.47,24.95,45.44,59.42,29,1,120,205,,,,,,,,,,,,,,,,,,,,,83.2,,,,
10-Jun-22,63.89,19.84,5.24,2.44,1.02,2.53,0.69,0.07,0.09,0.26,96.07,98.1,2.58,2.15,9.76,9.8,36.15,26.37,62.52,42.18,173.8,4.1,6.39,10.49,3.56,4.79,8.35,7.21,0.22,1.35,0.38,0.51,0.6,0.13,0,0.07,2.53,0.19,5.32,0.12,1.88,2.4,,,,3.3,0.52,351,4,14.46,23.58,48.14,57.87,29.2,1,125,190,,,,,,,,,,,,,,,,,,,,,83.2,,,,
13-Jun-22,63.65,19.21,5.1,2.39,0.98,2.66,0.71,0.06,0.09,0.25,95.1,100.7,2.56,2.13,9.47,8.13,36.91,23.86,60.77,39.26,233.4,3.4,7.19,10.59,3.75,5.46,9.21,7.03,0.19,1.92,0.38,0.39,0.51,0.17,0.01,0.2,2.49,0.22,5.83,0.09,1.93,2.61,,,,3.3,0.53,342,5.3,14.12,22.37,47.67,57.08,29,1,120,195,,,,,,,,,,,,,,,,,,,,,83.9,,,,
15-Jun-22,63.61,19.4,5.01,2.44,1.3,2.48,0.69,0.08,0.07,0.24,95.32,100.09,2.6,2.05,9.15,8.81,40.86,18.15,59.01,30.75,215.2,3.58,8.68,12.26,2.97,4.33,7.3,7.85,0.57,2.45,0.49,0.65,0.38,0.35,0,0.05,2.87,0.15,5.53,0.09,2.05,2.48,,,,3.4,0.53,357,5.7,13,23.04,44.09,55.48,29.2,1,120,200,36.6,93,58,53,7.22,42.5,56.37,57.02,63.81,72.55,,,,,,,,,,,86.3,,,,
17-Jun-22,63.55,19.53,4.91,2.45,1.4,2.54,0.68,0.07,0.06,0.25,95.44,99.52,2.65,2,8.87,8.58,41.37,17.42,58.8,29.63,226,3.5,10.21,13.71,2.84,3.38,6.22,8.47,0.53,2.01,0.64,0.38,0.35,0,0.22,0.08,2.89,0.19,5.39,0.13,2.03,2.43,,,,3.4,0.52,344,5.6,13.5,23.33,40.24,54.86,29.2,1,125,215,,,,,,,,,,,,,,,,,,,,,,,,,
20-Jun-22,63.58,19.79,5.02,2.44,1.24,2.38,0.7,0.07,0.06,0.25,95.53,98.4,2.65,2.06,9.17,8.39,42.07,18.58,60.64,30.63,230.9,3.7,8.34,12.04,2.84,4.47,7.31,8.05,0.82,1.46,0.5,0.32,0.64,0.16,0,0.52,2.44,0.12,4.94,0.05,2.03,2.2,,,,3.1,0.53,344,5.3,13.38,23.65,45.33,57.75,29.2,1,120,185,36.3,91,56,52,6.98,41.11,54.99,56.32,67.14,73.15,,,,,,,,,,,,,,,
22-Jun-22,63.48,19.87,5.09,2.47,1.16,2.57,0.74,0.08,0.06,0.25,95.77,97.52,2.63,2.06,9.31,8.42,40.98,18.05,59.03,30.58,211.6,3.83,9.44,13.28,3.05,4.93,7.98,7.29,0.28,1.94,0.38,0.42,0.6,0.02,0.27,0.15,2.89,0.14,5.23,0.07,2.19,2.34,,,,3.1,0.57,352,4.5,14.69,23.42,44.04,56.47,29.6,1,110,185,,,,,,,,,,,,,,,,,,,,,,,,,
24-Jun-22,63.66,19.61,5.03,2.47,1.09,2.42,0.74,0.07,0.06,0.25,95.4,99.23,2.61,2.04,9.15,8.39,42.6,17.73,60.33,29.39,208.95,3.96,8.33,12.29,3.48,4.58,8.06,7.2,0.46,1.86,0.44,0.32,0.51,0.23,0.02,0.07,2.9,0.05,5.21,0.05,2.03,2.32,,,,3,0.56,353,5,14.64,24.72,44.92,57.37,29.2,1,110,190,,,,,,,,,,,,,,,,,,,,,,,,,
29-Jun-22,63.76,19.4,4.97,2.39,1.01,2.43,0.73,0.06,0.06,0.24,95.05,100.52,2.64,2.08,9.13,8.38,40.83,19.88,60.71,32.75,211.16,3.58,8.02,11.59,4.25,4.24,8.49,6.64,0.38,2.37,0.41,0.34,0.67,0.16,0,0.04,2.59,0.14,5.42,0.04,1.92,2.4,,,,3.3,0.54,376,5,15.6,25.19,45.65,53.9,28.8,1,105,185,37.1,92,57,52,6.22,41.92,56.21,57.33,63.88,70.2,,,,,,,,,,,,,,,
1-Jul-22,63.63,19.45,5.02,2.4,1.04,2.5,0.72,0.07,0.06,0.25,95.14,99.9,2.62,2.09,9.24,8.4,40.9,17.85,58.74,30.38,229.27,3.52,8.98,12.5,4.31,3.73,8.04,6.98,0.42,2.71,0.41,0.35,0.49,0.09,0,0.03,2.91,0.1,6.08,0.13,1.96,2.74,,,,3.4,0.54,380,4.2,15.83,24.95,43.53,53.2,28.8,1,105,185,,,,,,,,,,,,,,,,,,,,,,,,,
4-Jul-22,63.89,19.36,5,2.32,1.08,2.41,0.68,0.07,0.06,0.26,95.13,100.95,2.64,2.16,9.32,8.53,39.11,16.63,55.74,29.83,218.95,4.59,10.83,15.42,4.07,3.98,8.04,6.87,0.98,1.51,0.41,0.28,0.53,0.22,0,0.09,3.08,0.05,6.76,0.05,2.13,2.99,,,,3.4,0.52,368,5.8,14.49,23.59,43.33,55.05,29.2,1,115,180,36.4,90,55,51,6.18,39.44,56.02,60.46,62.01,78.3,,,,,,,,,,,,,,,
6-Jul-22,63.76,19.27,5.03,2.35,1.04,2.47,0.69,0.07,0.06,0.26,95,101,2.61,2.14,9.35,7.84,40.32,16.69,57.01,29.28,229.63,4.07,10.25,14.32,4.22,4.25,8.47,6.75,0.75,2.19,0.4,0.37,0.48,0.05,0,0.12,2.85,0.04,6.15,0.07,1.9,2.74,,,,3.5,0.52,371,6,13.7,23.87,43.42,53.26,29.2,1,125,185,,,,,,,,,,,,,,,,,,,,,,,,,
8-Jul-22,63.68,19.37,5.09,2.38,1.04,2.5,0.68,0.08,0.05,0.26,95.13,100.23,2.59,2.14,9.46,8.47,39.02,17.31,56.33,30.73,214.71,4.67,9.11,13.78,4.13,4.8,8.93,6.71,0.59,2.85,0.4,0.39,0.41,0.19,0,0.04,3.06,0.01,6.23,0.08,2.01,2.78,,,,3.3,0.53,365,5.5,13.54,23.26,45.07,53.43,29,1,125,195,,,,,,,,,,,,,,,,,,,,,,,,,
11-Jul-22,63.57,19.36,5.21,2.41,0.88,2.55,0.71,0.07,0.05,0.25,95.06,99.78,2.54,2.16,9.73,8.11,32.2,22.97,55.17,41.63,225.61,5.6,10.23,15.83,4.78,4.84,9.63,6.62,1.31,2.09,0.27,0.43,0.35,0.09,0,0.1,3.09,0.11,4.85,0.07,2.03,2.17,,,,3,0.54,360,5.6,14.34,23.89,43.83,55.07,29.2,1,110,190,37.1,91,56,52,6,40.25,57.21,57.29,63.21,75.11,,,,,,,,,,,,,,,
13-Jul-22,63.61,19.55,5.22,2.44,0.9,2.54,0.72,0.07,0.05,0.26,95.36,98.95,2.55,2.14,9.7,8.72,34.15,19.9,54.05,36.82,213.3,5.81,11.03,16.84,4.37,5.01,9.38,6.11,0.67,2.91,0.24,0.36,0.5,0,0.09,0.08,3.21,0.08,5.4,0.07,2.13,2.41,,,,3.1,0.54,371,5.3,13.43,23.66,43.29,55.98,29.6,1,110,195,,,,,,,,,,,,,,,,,,,,,,,,,
15-Jul-22,63.61,19.4,5.19,2.37,0.86,2.52,0.71,0.06,0.05,0.25,95.02,99.78,2.57,2.19,9.74,8.52,30.88,23.72,54.6,43.44,229.71,6.16,9.73,15.89,4.88,4.65,9.53,6.03,0.74,2.48,0.11,0.4,0.29,0.18,0,0.06,3.28,0.08,6.29,0.03,2.12,2.78,,,,3.6,0.53,364,5.5,14.45,23.73,45.02,54.55,29.4,1,115,190,,,,,,,,,,,,,,,,,,,,,,,,,
20-Jul-22,63.62,19.58,4.97,2.41,0.98,2.44,0.7,0.06,0.05,0.24,95.05,99.45,2.65,2.06,9.09,8.4,36.46,20.36,56.82,35.83,229.28,4.16,11.72,15.88,5.48,2.48,7.96,6.88,0.77,1.78,0.29,0.27,0.7,0.14,0,0.07,2.74,0.07,5.49,0.14,1.99,2.48,,,,3.3,0.52,347,6.6,13.79,23.99,43.68,53.82,29.2,1,115,220,36.4,90,57,54,6.15,39.81,55.39,56.81,61.25,70.22,,,,,,,,,,,,,,,
22-Jul-22,63.61,19.52,4.98,2.46,1,2.45,0.71,0.06,0.05,0.24,95.08,99.62,2.62,2.02,9.03,7.83,38.66,18.78,57.43,32.69,228.78,3.71,11.03,14.75,5.31,2.66,7.97,7.12,0.47,2.03,0.22,0.18,0.64,0.09,0,0.04,2.7,0.1,6.15,0.11,1.91,2.75,,,,3.4,0.53,363,5.5,15.17,24.62,42.65,53.35,29.4,1,110,205,,,,,,,,,,,,,,,,,,,,,,,,,
26-Jul-22,63.89,19.51,4.99,2.43,0.96,2.46,0.72,0.06,0.05,0.24,95.31,100.12,2.63,2.05,9.11,8.5,37.77,17.87,55.63,32.11,221.7,4.37,11.99,16.35,4.86,3.32,8.18,6.86,0.46,2.41,0.24,0.21,0.65,0.02,0.23,0.04,2.58,0.09,5.94,0.09,1.93,2.66,,,,3.4,0.53,362,5.9,13.03,22.52,40.2,54.02,29.8,1,120,195,,,,,,,,,,,,,,,,,,,,,,,,,
27-Jul-22,63.97,19.57,5,2.39,0.92,2.49,0.7,0.07,0.06,0.23,95.4,99.96,2.65,2.09,9.21,8.36,34.81,19.69,54.5,36.13,222.97,5.24,11.75,16.98,4.32,3.99,8.3,6.72,0.66,2.2,0.24,0.25,0.54,0.15,0,0.03,2.9,0.05,6.36,0.11,1.97,2.85,,,,3.7,0.53,357,5.3,13.85,23.31,42.28,54.4,29.6,1,125,205,35.7,89,57,45,5.01,39.54,54.91,56.2,68.63,72.11,,,,,,,,,,,,,,,
29-Jul-22,63.92,19.65,5.04,2.39,0.91,2.51,0.72,0.06,0.06,0.24,95.5,99.43,2.64,2.11,9.31,,,,,,,,,,,,,,,,,,,,,,,,,,,,,,,3.4,0.53,349,5.6,13.71,22.41,41.23,54.27,29.6,1,125,210,,,,,,,,,,,,,,,,,,,,,,,,,
1-Aug-22,63.94,19.68,5.03,2.38,0.89,2.43,0.73,0.06,0.06,0.24,95.44,99.44,2.66,2.11,9.3,8.45,32.18,23.87,56.05,42.59,215.7,5.39,10.73,16.13,4.72,3.83,8.55,6.25,0.65,2.37,0.19,0.42,0.56,0.02,0,0.07,2.68,0.11,5.84,0.13,1.84,2.63,,,,3.5,0.54,347,6,12.75,21.84,42.78,55.2,29.6,1,125,225,,,,,,,,,,,,,,,,,,,,,,,,,
3-Aug-22,64.01,19.42,5.06,2.36,0.79,2.46,0.76,0.06,0.1,0.24,95.26,100.66,2.62,2.14,9.42,8.48,22.92,39.39,62.31,63.22,225.31,5.64,4.53,10.18,4.81,4.76,9.58,5.73,0.43,2.37,0.15,0.47,0.61,0.04,0,0.14,2.59,0.14,5.21,0.06,1.87,2.32,,,,3.3,0.56,344,6.1,14.59,24.09,45.41,57.36,29.6,1,110,195,36.6,91,56,50,5,39.2,58.27,58.99,64.92,76.56,,,,,,,,,,,,,,,
5-Aug-22,63.96,19.47,5.01,2.36,0.89,2.49,0.75,0.06,0.07,0.24,95.3,100.41,2.64,2.12,9.28,8.29,29.48,27.65,57.13,48.4,210.2,5.78,8.74,14.51,4.94,3.74,8.68,6.03,0.35,3.05,0.24,0.41,0.55,0.02,0,0.1,2.77,0.08,5.94,0.14,1.88,2.68,,,,3.6,0.55,356,5.4,15.2,23.53,45.15,58.22,29.8,1,110,185,,,,,,,,,,,,,,,,,,,,,,,,,
