Repository: dev-paplix/python-datascience-tng

File: cement_qc_data.csv (part 3 of 6)
DATE,CaO,SiO2,Al2O3,Fe2O3,MgO,SO3,K2O,Na2O,P2O5,TiO2,Total,LSF,SM,IM,C3A,R_wp (%),Alite_M3 (%),Alite_M1 (%),Alite_Sum (%),Fraction_M1 (%),Alite_CS (nm),Belite_alpha (%),Belite_beta (%),Belite_Sum (%),Alum_cubic (%),Alum_ortho (%),Alum_Sum (%),Ferrite (%),Lime (%),Portlandite (%),Periclase (%),Quartz (%),Arcanite (%),Langbeinite (%),Aphthitalite (%),Gypsum (%),Hemi-hydrate (%),Anhydrite (%),Calcite (%),Dolomite(%),SO3_XRD (%),CO2_XRD (%),Syngenite(%),Ettringite(%),Illite(%),LOI,Total Alkali,SSA,Res_45_um,EN 1D,EN 2D ,EN 7D,EN 28D ,Water consistency (%)-20C,Expansion (mm)-20C,Initial setting time (min) ,Final setting time (min) ,MC Water consistency (%),MC Initial Slump,MC 1st slump loss,MC 2nd slump loss,MC 9hours,MC 1D,MC 2D ,MC 3D,MC 7D,MC 28D ,,,,,,,,,,,,,,,
,,,,,,,,,,,,,,,,,,,,,,,,,,,,,,,,,,,,,,,,,,,,,,,,,,,,,,,,,,,,,,,,,,,,,,,,,,,,,,,,,,
11-Aug-23,63.84,19.75,5.34,2.35,0.84,2.39,0.63,0.07,0.05,0.27,95.53,98.48,2.57,2.27,10.17,8.49,23.45,34.29,57.73,59.39,226.93,5.08,8.86,13.94,4.39,5.14,9.53,7.07,0.49,1.21,0.2,0.65,0.34,0.02,0,0.66,2.39,0.19,5.5,0.1,1.9,2.46,,,,3.3,0.48,335,6.8,12.97,21.65,45.7,59.89,29.4,0.7,130,205,,,,,,,,,,,,,,,,,,,,,,,,,
14-Aug-23,63.95,19.47,5.16,2.41,1.11,2.39,0.61,0.09,0.05,0.26,95.5,100.16,2.57,2.14,9.6,8.33,42.33,19.05,61.37,31.03,193.03,3.72,6.24,9.96,3.22,4.98,8.19,7.03,1.06,0.41,0.41,0.34,0.34,0.49,0,1.19,2.3,0.35,6.46,0.09,2.44,2.89,,,,3.5,0.49,330,7,11.14,20.59,42.3,59.29,28.8,0.6,135,225,36.61,90,54,50,5.33,36.99,51.02,52.39,63.71,69.55,,,,,,,,,,,,,,,
16-Aug-23,63.61,19.01,5.13,2.43,1.1,2.56,0.67,0.09,0.05,0.26,94.91,101.57,2.51,2.11,9.48,8.21,35.65,21.95,57.6,38.11,217.32,5.25,8.66,13.91,3.4,5.59,8.99,7.24,0.41,1.47,0.4,0.38,0.27,0.11,0,0.1,2.69,0.14,6.18,0.11,1.79,2.77,,,,3.4,0.53,329,7.2,11.01,20.77,45.18,56.55,28.6,0.7,125,245,36.61,93,57,53,5.2,36.51,52.33,53.16,62.93,72.33,,,,,,,,,,,,,,,
18-Aug-23,63.65,19.03,4.95,2.48,1.06,2.53,0.75,0.08,0.05,0.25,94.83,101.88,2.56,2,8.92,8.66,42.13,17.59,59.72,29.45,229.42,4.38,7.08,11.46,2.5,5.71,8.21,6.91,0.71,1.74,0.35,0.35,0.48,0.19,0,0.24,3.08,0.36,6.1,0.11,2.34,2.74,,,,3.5,0.57,338,7,12.37,22.33,43.32,55.37,29.2,0.8,125,220,,,,,,,,,,,,,,,,,,,,,,,,,
21-Aug-23,63.75,19.57,5.11,2.5,1.13,2.4,0.77,0.09,0.05,0.25,95.62,99.39,2.57,2.04,9.31,8.42,40.25,17.14,57.4,29.87,233.93,4.54,9.36,13.9,2.65,5.38,8.03,7.53,0.71,1.86,0.39,0.33,0.42,0.31,0.03,0.04,2.94,0.25,5.81,0.06,2.16,2.58,,,,3.3,0.6,348,6,12.86,22.53,44.71,56.52,29,0.8,120,220,36.78,92,53,49,4.89,37.55,51.39,52.66,61.2,69.79,,,,,,,,,,,,,,,
23-Aug-23,63.71,19.4,5.15,2.4,1.07,2.43,0.83,0.1,0.05,0.25,95.39,100.08,2.57,2.15,9.59,8.09,34.85,21.6,56.45,38.26,205.63,5.26,9.54,14.8,3.21,5.67,8.87,6.99,1.32,0.96,0.38,0.22,0.42,0.31,0,0.74,2.05,0.34,5.96,0.18,2.03,2.71,,,,3.3,0.65,344,5.9,13.14,22.39,43.2,56.83,29.4,0.7,120,210,35.5,93,52,50,5.31,36.91,51.97,52.31,64.6,72.09,,,,,,,,,,,,,,,
25-Aug-23,63.84,19.63,5.09,2.59,0.91,2.33,0.78,0.1,0.05,0.26,95.58,99.29,2.56,1.97,9.11,8.75,39.67,20.02,59.69,33.54,212.42,5.07,8.16,13.23,3.24,5.1,8.34,6.65,0.79,1.15,0.3,0.33,0.65,0.16,0,0.39,2.26,0.2,5.8,0.07,1.93,2.58,,,,3.3,0.61,337,6.5,13.02,22.42,43.8,56.27,29.4,0.9,125,210,,,,,,,,,,,,,,,,,,,,,,,,,
28-Aug-23,63.69,19.55,5.08,2.58,0.96,2.46,0.77,0.09,0.05,0.26,95.49,99.29,2.55,1.97,9.1,8.88,40.6,19.44,60.04,32.38,209.25,4.61,7.22,11.83,3.2,5.61,8.81,6.59,0.64,1.28,0.33,0.29,0.56,0.12,0.09,0.14,2.74,0.3,6.09,0.15,2.11,2.75,,,,3.4,0.6,351,5.8,13.26,22.99,45.2,55.77,29.4,0.8,120,195,36.61,93,55,52,4.88,42.71,59.62,60.3,71.46,77.32,,,,,,,,,,,,,,,
30-Aug-23,63.3,19.75,5.12,2.5,1.02,2.45,0.78,0.09,0.05,0.26,95.32,97.81,2.59,2.05,9.34,8.38,37.1,21.12,58.22,36.28,215.26,5.68,9.55,15.23,3.47,4.07,7.54,7,0.6,1.37,0.23,0.24,0.57,0.19,0,0.08,2.61,0.2,5.83,0.1,1.95,2.61,,,,3.2,0.6,327,5.7,13.82,22.86,43.66,57.1,29.2,0.8,125,220,35.9,91,56,51,4.72,40.28,52.31,53.02,64.21,72.17,,,,,,,,,,,,,,,
1-Sep-23,63.6,19.68,5.1,2.44,1.08,2.39,0.76,0.09,0.05,0.26,95.45,98.75,2.61,2.09,9.39,8.29,38.5,18.98,57.48,33.02,229.62,5,9.89,14.89,3.91,4.19,8.1,7.22,1.33,0.53,0.37,0.78,0.51,0.12,0.01,0.82,1.9,0.28,5.52,0.13,1.9,2.49,,,,3.5,0.59,330,6.7,12.22,20.3,41.22,55.25,29.2,0.9,125,215,,,,,,,,,,,,,,,,,,,,,,,,,
4-Sep-23,63.4,19.34,5.09,2.56,1.12,2.44,0.73,0.08,0.05,0.29,95.1,99.79,2.53,1.99,9.16,8.53,39.84,17.73,57.57,30.8,243.72,3.86,9.84,13.7,3.2,4.68,7.88,7.16,0.19,1.61,0.41,0.64,0.73,0.11,0,0.18,2.57,0.29,6.85,0.1,2.07,3.06,,,,3.6,0.56,337,6.4,13.71,22.41,43.86,55.04,29.4,0.7,120,215,36.35.,91,56,52,5.02,38.95,52.32,53.61,64.44,73.45,,,,,,,,,,,,,,,
8-Sep-23,63.2,19.76,5.24,2.49,1.17,2.36,0.71,0.08,0.05,0.3,95.36,97.49,2.56,2.1,9.67,8.42,39.05,18.24,57.3,31.84,230.86,4.85,10.38,15.23,4.05,4.12,8.17,7.47,0.35,1.46,0.29,0.21,0.71,0.29,0,0.36,2.49,0.32,5.32,0.04,2.21,2.36,,,,3.5,0.55,334,6.3,12.56,22.51,42.44,57.39,29,0.8,125,220,,,,,,,,,,,,,,,,,,,,,,,,,
11-Sep-23,63.99,19.17,5.19,2.28,0.95,2.34,0.73,0.08,0.05,0.27,95.05,101.75,2.57,2.28,9.9,8.32,34.52,24.45,58.97,41.46,218.46,4.71,6.81,11.52,4.11,5.22,9.34,6.57,1.47,0.81,0.32,0.32,0.5,0.22,0.04,0.87,1.9,0.36,6.77,0.04,2.03,3,,,,4,0.56,328,6.5,12.9,21.91,43.8,57.65,29,0.8,125,205,36.6,90,54,51,5.01,38,52.74,53.01,62.84,73.62,,,,,,,,,,,,,,,
13-Sep-23,63.27,18.72,4.98,2.37,1,2.53,0.7,0.08,0.05,0.28,93.98,102.78,2.55,2.1,9.19,8.13,39.61,19.88,59.5,33.42,190.72,4.35,8.75,13.1,4.32,4.42,8.74,6.95,0.44,1.85,0.34,0.29,0.5,0.12,0,0.05,2.24,0.49,5.32,0.06,1.84,2.37,,,,3.5,0.54,344,6.4,12.83,22.67,41.84,54.22,28.6,1,120,205,36.6,91,56,52,4.99,39.24,53.02,53.98,61.25,71.94,,,,,,,,,,,,,,,
18-Sep-23,63.99,19.5,5.11,2.32,0.95,2.48,0.75,0.08,0.05,0.27,95.5,100.19,2.62,2.2,9.62,8.45,33.78,23.51,57.29,41.04,229.06,5.98,8.13,14.1,4.08,4.35,8.43,6.45,0.37,2.47,0.27,0.13,0.5,0.24,0,0.04,2.9,0.43,6.31,0.05,2.23,2.8,,,,3.3,0.57,346,6.1,13.13,22.2,41.48,56.02,29,0.9,125,215,37.14,89,53,50,5.02,37.5,50.81,55.27,61.32,69.24,,,,,,,,,,,,,,,
20-Sep-23,63.69,19.77,5.12,2.37,0.92,2.52,0.78,0.08,0.05,0.26,95.56,98.39,2.64,2.16,9.56,8.03,34.96,21.76,56.72,38.37,229.12,6.69,8.11,14.8,3.86,4.83,8.68,6.64,0.43,2.19,0.19,0.41,0.44,0.01,0.02,0.07,2.58,0.52,6.23,0.06,1.98,2.76,,,,3.6,0.59,337,6.6,12.23,22.35,41.43,58.3,28.8,0.7,130,220,36.1,90,53,51,5.32,39.38,54.03,55.48,65.7,72.15,,,,,,,,,,,,,,,
22-Sep-23,63.49,19.76,5.14,2.38,0.91,2.47,0.79,0.08,0.05,0.27,95.34,98.13,2.63,2.16,9.59,8.45,34.97,20.58,55.55,37.05,217.44,6.63,10.04,16.68,3.8,4.88,8.68,6.4,0.3,2.26,0.31,0.26,0.37,0.16,0.03,0.11,2.8,0.29,5.76,0.06,2.03,2.56,,,,3.3,0.6,337,6.3,13.09,22.4,43.36,55.17,29,0.7,125,210,,,,,,,,,,,,,,,,,,,,,,,,,
27-Sep-23,63.58,19.82,5.04,2.5,0.86,2.39,0.72,0.08,0.05,0.29,95.33,98.16,2.63,2.02,9.13,7.86,30.72,26.06,56.78,45.89,208.91,6.54,10.05,16.59,4.09,4.87,8.96,6.22,0.23,1.89,0.28,0.31,0.42,0.19,0.03,0.23,2.17,0.42,5.21,0.06,1.87,2.32,,,,3.5,0.55,348,5.4,13.45,22,41.62,53.06,29.2,0.8,120,210,35.5,91,52,50,5.02,38.5,54.6,56.21,61.87,75.9,,,,,,,,,,,,,,,
29-Sep-23,63.82,19.47,4.95,2.38,0.87,2.41,0.68,0.08,0.05,0.28,94.99,100.37,2.66,2.08,9.09,7.94,29.4,24.43,53.84,45.38,228.9,6.24,11.66,17.9,3.89,4.53,8.42,6.12,0.33,2.28,0.29,0.29,0.45,0,0.07,0.07,2.7,0.36,6.81,0.1,1.97,3.04,,,,3.4,0.53,342,6.5,12.19,20.41,41.35,55.13,29.2,1,130,220,,,,,,,,,,,,,,,,,,,,,,,,,
2-Oct-23,63.66,20.41,5.05,2.47,0.85,2.52,0.73,0.08,0.05,0.27,96.09,95.65,2.71,2.04,9.2,8.52,30.52,25.89,56.41,45.89,195.44,6.92,11.48,18.4,4.3,3.73,8.04,6.57,0.51,1.95,0.14,0.35,0.4,0.04,0,0.1,2.65,0.28,4.09,0.06,1.88,1.82,,,,2.7,0.56,341,5.6,13.52,22.12,42.65,57.64,29.2,0.7,120,225,36.79,93,56,53,5.21,37.63,51.52,54.68,64.16,70.75,,,,,,,,,,,,,,,
4-Oct-23,63.67,20.41,5.03,2.49,0.88,2.44,0.71,0.08,0.05,0.27,96.03,95.77,2.71,2.02,9.12,8.25,29.35,25.49,54.84,46.48,212.59,6.5,12.78,19.28,4.29,3.63,7.92,6.85,0.5,2.02,0.25,0.18,0.43,0.16,0.02,0.16,2.65,0.23,4.43,0.06,1.97,1.98,,,,2.7,0.55,344,5.3,12.57,21.33,41.67,55.91,29.2,0.8,125,235,36.5,92,58,52,5.01,37.17,54.65,55.69,66.35,76.93,,,,,,,,,,,,,,,
6-Oct-23,63.52,19.91,5.05,2.66,1.05,2.45,0.67,0.09,0.05,0.28,95.73,97.43,2.58,1.9,8.88,7.93,38.17,20.05,58.22,34.43,212.34,4.34,10.7,15.04,3.84,4.07,7.91,7.57,0.25,1.63,0.33,0.28,0.49,0.27,0.02,0.09,2.87,0.38,4.54,0.12,2.23,2.05,,,,3,0.53,346,5.2,13.16,22.98,42.81,57.38,29.2,0.9,125,210,,,,,,,,,,,,,,,,,,,,,,,,,
9-Oct-23,63.5,19.75,5.01,2.7,1.17,2.55,0.65,0.08,0.05,0.29,95.75,98.01,2.56,1.86,8.71,7.59,35.52,26.14,61.65,42.4,87.08,4.67,9.82,14.49,2.49,4.63,7.12,9.36,0.18,0.66,0.34,0.28,0.41,0.41,0.04,0.21,1.46,0.17,3.17,0.04,1.43,1.42,,,,3.4,0.51,343,5.6,12.02,22.46,42.69,55.6,29.4,0.9,125,220,36.61,93,57,54,4.25,38.1,51.73,52.89,62.07,70.99,,,,,,,,,,,,,,,
11-Oct-23,64.39,18.46,4.85,2.49,1.02,2.41,0.68,0.07,0.05,0.27,94.69,106.22,2.51,1.95,8.64,7.97,39.02,19.04,58.06,32.79,208.6,4.47,8.97,13.44,3.61,5.15,8.76,7.07,0.44,1.3,0.33,0.28,0.61,0.19,0,0.74,1.95,0.4,6.36,0.08,2.03,2.83,,,,3.6,0.52,334,6.3,12.44,21.15,43.28,57.48,29.6,0.8,130,210,35.5,91,58,52,5.32,37.92,52.01,52.88,63.24,71.29,,,,,,,,,,,,,,,
13-Oct-23,64.16,19.77,5.07,2.4,0.96,2.4,0.72,0.08,0.05,0.28,95.89,99.33,2.65,2.11,9.37,8.08,35.82,23.98,59.8,40.09,208.98,4.7,8.44,13.14,5.07,4.09,9.16,6.36,0.16,1.75,0.25,0.36,0.49,0.2,0,0.31,2.31,0.17,5.46,0.08,1.85,2.44,,,,3.5,0.55,335,5.6,13.91,24.79,43.23,55.73,29.4,0.9,120,205,,,,,,,,,,,,,,,,,,,,,,,,,
16-Oct-23,64.14,19.67,4.92,2.3,0.98,2.47,0.65,0.08,0.04,0.26,95.51,100.06,2.72,2.14,9.15,8.15,33.3,22.22,55.52,40.02,214.19,5.02,12.04,17.05,5.05,3.08,8.13,7,0.34,1.78,0.31,0.31,0.51,0.08,0,0.03,2.83,0.31,5.68,0.12,2.04,2.55,,,,3.4,0.51,343,6.1,12.45,22.64,41.22,55.35,29.4,0.8,120,215,37.14,90,55,50,4.19,39.73,55.3,57.2,67.28,77.39,,,,,,,,,,,,,,,
18-Oct-23,64.16,20.19,5.09,2.37,0.96,2.28,0.68,0.09,0.04,0.28,96.14,97.64,2.71,2.15,9.48,7.86,33.22,23.48,56.7,41.4,214.58,5.29,11.12,16.41,4.97,3.61,8.58,6.4,0.18,1.32,0.36,0.41,0.43,0.05,0.02,0.1,2.59,0.11,6.26,0.08,1.77,2.79,,,,3.5,0.54,328,5.6,13.47,22.35,41.84,54.89,29.8,0.8,120,200,35.9,91,57,51,5.03,41.25,56.01,57.32,65.22,72.36,,,,,,,,,,,,,,,
20-Oct-23,64.11,20.15,5.08,2.41,0.94,2.39,0.67,0.09,0.05,0.28,96.17,97.59,2.69,2.11,9.38,8.21,33.65,22.46,56.11,40.02,220.1,5.88,11.98,17.86,4.75,3.59,8.34,6.23,0.01,1.56,0.26,0.26,0.43,0,0.11,0.1,2.52,0.19,5.95,0.06,1.81,2.65,,,,3.5,0.53,342,6.4,12.38,21.5,42.94,57.51,29.6,0.7,130,210,,,,,,,,,,,,,,,,,,,,,,,,,
23-Oct-23,63.78,19.18,5.09,2.42,0.88,2.65,0.72,0.09,0.05,0.29,95.15,101.05,2.55,2.1,9.39,7.76,29.16,25.15,54.31,46.31,203.1,6.48,11.93,18.41,5.33,3.58,8.91,6.29,0.23,2.13,0.22,0.34,0.47,0,0,0.13,2.34,0.17,5.97,0.08,1.67,2.66,,,,3.7,0.56,352,6.2,12.56,22.65,42.23,54.49,29.4,0.7,125,220,35.5,91,57,54,4.89,37.15,54.29,55.76,63.54,75.72,,,,,,,,,,,,,,,
25-Oct-23,64.15,19.85,5.16,2.45,0.87,2.43,0.73,0.09,0.05,0.29,96.07,98.72,2.61,2.11,9.53,7.92,30.92,27.14,58.06,46.75,214.34,5.03,9.93,14.95,5.88,3.32,9.21,6.44,0.16,1.85,0.25,0.33,0.6,0.08,0.05,0.18,2.3,0.16,5.29,0.1,1.79,2.37,,,,3.3,0.57,341,6.2,14.3,23.36,44.97,55.33,29.2,0.8,120,205,36.1,92,58,53,5.61,40.38,56.18,57.12,67.97,71.11,,,,,,,,,,,,,,,
27-Oct-23,64.31,20.08,5.23,2.42,0.86,2.5,0.75,0.09,0.05,0.29,96.58,97.8,2.62,2.16,9.76,8.14,29.43,30.13,59.56,50.58,201.8,4.66,8.66,13.32,6.29,2.94,9.24,6.31,0.31,2.08,0.26,0.32,0.59,0.06,0.06,0.09,2.54,0.19,5.04,0.02,1.89,2.23,,,,2.8,0.58,342,6.1,14.85,23.52,45.82,57.15,29.2,0.9,120,200,,,,,,,,,,,,,,,,,,,,,,,,,
30-Oct-23,64.23,19.8,5.17,2.37,0.83,2.44,0.76,0.09,0.05,0.28,96.06,99.11,2.63,2.18,9.69,8.07,33.25,25.05,58.31,42.97,212.76,5.92,8.86,14.78,4.54,4.75,9.29,5.56,0.14,1.8,0.27,0.24,0.5,0.1,0,0.14,2.74,0.22,5.5,0.02,1.99,2.43,,,,3.5,0.59,342,6.2,13.84,22.34,44.82,54.73,29.4,0.7,115,215,37.14,93,56,52,5.8,40.69,56.47,57.26,68.99,72.68,,,,,,,,,,,,,,,
1-Nov-23,64.05,19.89,5.17,2.37,0.87,2.46,0.75,0.09,0.04,0.27,96.04,98.41,2.64,2.18,9.69,8.54,33.68,22.94,56.62,40.52,237.71,6.96,9.29,16.22,3.73,5.41,9.14,5.65,0.25,2.23,0.2,0.32,0.47,0.09,0.03,0.12,2.73,0.27,5.62,0.03,2,2.48,,,,3.5,0.58,335,6.2,13.39,23.68,44.08,56.24,29.4,0.8,115,205,,,,,,,,,,,,,,,,,,,,,,,,,
3-Nov-23,64,19.74,5.12,2.37,0.94,2.41,0.76,0.09,0.04,0.27,95.78,99.14,2.64,2.16,9.56,8,36.6,20.67,57.27,36.1,26.27,5.17,9.96,15.14,4.8,4.39,9.19,6.09,0.22,2.29,0.28,0.32,0.71,0.11,0,0.05,2.5,0.25,5.46,0.09,1.94,2.44,,,,3.4,0.59,349,6.4,13.63,22.69,41.32,54.35,29.2,0.7,120,215,,,,,,,,,,,,,,,,,,,,,,,,,
6-Nov-23,64.05,19.85,5.15,2.38,0.98,2.46,0.75,0.09,0.04,0.27,96.07,98.61,2.64,2.16,9.62,8.27,35.62,20.95,56.58,37.03,216.94,5.61,10.3,15.91,4.76,4.24,9,6.31,0.25,2.32,0.25,0.28,0.6,0.09,0.03,0.03,2.5,0.19,5.64,0.01,1.85,2.49,,,,3.3,0.58,348,6.5,13.5,23.15,40.97,53.33,29.2,0.7,120,225,36.96,91,55,53,5.39,40.57,56.08,58.7,65.27,77.83,,,,,,,,,,,,,,,
8-Nov-23,64.08,19.9,5.14,2.45,0.99,2.44,0.74,0.09,0.05,0.28,96.16,98.41,2.62,2.1,9.48,7.95,37.17,21.39,58.56,36.53,212.64,5.01,9.75,14.76,4.76,3.49,8.25,6.36,0.16,2,0.31,0.31,0.64,0.04,0,0.25,2.45,0.18,5.68,0.06,1.89,2.53,,,,3.5,0.58,334,6.4,13.21,23.02,42.17,54.1,28.8,0.8,120,205,36.07,92,56,54,5.37,39.63,56.74,58.81,64.19,75.21,,,,,,,,,,,,,,,
10-Nov-23,64.02,19.8,5.09,2.45,0.97,2.23,0.66,0.09,0.05,0.28,95.64,99.08,2.63,2.08,9.34,8.38,38.84,18.38,57.22,32.12,214.05,5.11,11.25,16.36,4.43,3.88,8.31,6.94,0.1,1.58,0.23,0.27,0.52,0.2,0,0.09,2.53,0.21,5.37,0.08,1.91,2.4,,,,3.5,0.52,351,6.7,13.08,21.98,41.3,57.26,29.2,0.6,130,225,,,,,,,,,,,,,,,,,,,,,,,,,
13-Nov-23,64.11,20.04,5.19,2.48,0.99,2.46,0.67,0.09,0.05,0.28,96.36,97.71,2.61,2.09,9.56,8.34,38.63,18.66,57.29,32.57,192.32,5.41,10.51,15.92,3.74,4.92,8.66,6.82,0.08,1.57,0.31,0.34,0.49,0.14,0.02,0.16,2.31,0.22,5.65,0.02,1.79,2.5,,,,3.4,0.53,348,5.5,11.55,20.6,43.21,56.58,29,0.8,125,230,36.96,90,57,52,4.26,37.98,56.31,57.12,67.04,73.16,,,,,,,,,,,,,,,
15-Nov-23,64.07,20.08,5.17,2.44,0.95,2.43,0.67,0.09,0.05,0.28,96.23,97.59,2.64,2.12,9.57,7.54,34.71,21.18,55.89,37.89,193.11,6.24,11.24,17.48,3.99,4.64,8.63,6.63,0.09,1.52,0.24,0.28,0.39,0.34,0.05,0.26,2.46,0.22,5.48,0.04,1.99,2.43,,,,3.4,0.53,342,6.2,11.64,22.05,41.34,55.7,29.4,0.9,130,225,,,,,,,,,,,,,,,,,,,,,,,,,
17-Nov-23,64.27,20,5.12,2.43,0.97,2.44,0.68,0.09,0.05,0.27,96.32,98.34,2.65,2.11,9.46,8.49,37.19,21.1,58.3,36.2,223,5.33,9.51,14.83,3.58,4.21,7.8,6.6,0.11,2.15,0.19,0.31,0.48,0.03,0.25,0.16,2.71,0.23,5.85,0,2.07,2.57,,,,3.5,0.54,344,6.1,11.05,20.95,43.61,57.38,29.1,0.7,125,225,,,,,,,,,,,,,,,,,,,,,,,,,
20-Nov-23,64.27,19.24,5.1,2.34,0.89,2.33,0.73,0.08,0.05,0.26,95.29,102,2.59,2.18,9.56,8.24,37.86,22.26,60.12,37.02,211.54,4.87,7.82,12.69,3.64,5.25,8.89,6.25,0.21,1.89,0.3,0.36,0.43,0.06,0.03,0.07,2.49,0.22,5.89,0.08,1.79,2.63,,,,3.3,0.56,351,6.2,13.01,22.6,43.07,58.12,29,0.9,120,210,37.14,89,54,50,5.01,40.84,56.83,59.39,68.02,72.32,,,,,,,,,,,,,,,
22-Nov-23,63.98,19.01,5.2,2.38,0.88,2.6,0.75,0.08,0.05,0.26,95.24,102.05,2.51,2.18,9.75,8.15,35.14,25.15,60.28,41.71,208.56,5.68,6.54,12.22,3.42,5.88,9.3,6.73,0.19,2.11,0.24,0.29,0.49,0.14,0,0.11,2.46,0.19,5.25,0,1.82,2.31,,,,3.4,0.57,352,5.8,13.69,23.85,47.17,57.6,29.4,0.8,125,220,35.9,91,56,52,5.25,41.02,56.28,57.2,67.81,71.02,,,,,,,,,,,,,,,
24-Nov-23,64.13,19.63,5.27,2.35,0.9,2.42,0.75,0.09,0.05,0.26,95.92,99.56,2.58,2.24,9.99,8.43,35.67,23.66,59.34,39.88,208.62,5.39,6.87,12.26,3.31,6.22,9.52,6.37,0.2,2.21,0.28,0.35,0.33,0.17,0.04,0.09,2.96,0.22,5.59,0.08,2.07,2.49,,,,3.6,0.58,350,6.1,13.34,24.63,47.02,57.25,29,0.7,120,210,,,,,,,,,,,,,,,,,,,,,,,,,
27-Nov-23,64.01,19.38,5.26,2.31,0.93,2.42,0.75,0.09,0.05,0.26,95.55,100.55,2.56,2.28,10.03,8.21,38.14,21.21,59.35,35.74,200.2,5.4,6.7,12.1,3.78,5.96,9.74,6.37,0.18,2.08,0.23,0.36,0.54,0.04,0.15,0.13,2.86,0.22,5.63,0.03,2.11,2.49,,,,3.5,0.58,353,6.2,13.7,24.43,47.96,57.42,29.2,0.8,120,205,35.9,92,57,53,5.09,40.96,56.91,57.03,64.52,70.02,,,,,,,,,,,,,,,
29-Nov-23,63.99,19.18,5.2,2.34,0.92,2.6,0.74,0.09,0.05,0.26,95.46,101.32,2.54,2.22,9.82,8.04,38.09,21.23,59.32,35.8,212.63,5.32,6.9,12.22,3.41,5.82,9.23,6.73,0.16,2.15,0.31,0.34,0.6,0.19,0,0.14,2.56,0.46,5.53,0.05,2.12,2.46,,,,3.4,0.58,346,5.6,13.89,24.57,47.91,58.82,29,0.7,115,200,36.6,91,56,52,5.21,40.58,54.25,55.69,65.36,71.91,,,,,,,,,,,,,,,
1-Dec-23,64.09,19.62,5.27,2.38,0.94,2.42,0.76,0.09,0.05,0.27,95.95,99.51,2.56,2.21,9.94,8.57,37.39,20.39,57.77,35.29,216.21,5.82,8.24,14.06,3.15,6.14,9.29,6.25,0.14,2.46,0.19,0.46,0.53,0.09,0.05,0.09,2.78,0.36,5.43,0.04,2.11,2.41,,,,3.7,0.59,347,6.3,13.84,24.35,46.23,56.74,29,0.9,115,205,,,,,,,,,,,,,,,,,,,,,,,,,
4-Dec-23,64.09,19.66,5.23,2.45,0.91,2.46,0.75,0.09,0.05,0.27,95.98,99.29,2.56,2.13,9.71,8.82,32.92,25.15,58.08,43.31,213.8,5.34,8.57,13.91,4.97,4.1,9.07,6.63,0.23,2.16,0.26,0.22,0.51,0.09,0.05,0.11,2.74,0.18,5.75,0.03,1.98,2.54,,,,3.5,0.58,353,5.9,13.64,22.41,40.76,57.29,29.4,0.8,120,195,36.6,92,57,52,5.03,40.21,56.02,57.29,69,72.33,,,,,,,,,,,,,,,
6-Dec-23,64.04,19.61,5.12,2.56,0.9,2.42,0.76,0.09,0.05,0.27,95.82,99.57,2.55,2,9.24,7.79,28.76,30.65,59.4,51.59,208.65,3.87,9.37,13.24,6.03,2.45,8.48,6.83,0.21,1.81,0.26,0.29,0.73,0.05,0.04,0.09,2.43,0.19,5.93,0.01,1.88,2.61,,,,3.3,0.59,335,6.3,14.44,24.72,42.71,53.8,29.4,0.8,115,200,,,,,,,,,,,,,,,,,,,,,,,,,
8-Dec-23,64.1,19.86,5.12,2.53,0.91,2.44,0.75,0.09,0.05,0.26,96.11,98.57,2.6,2.02,9.29,8.29,30.18,30.34,60.52,50.13,214.05,3.93,8.28,12.21,6.07,1.75,7.82,7.04,0.39,1.8,0.19,0.27,0.58,0.22,0.07,0.07,2.58,0.15,5.95,0.13,1.96,2.68,,,,3.4,0.58,332,6.5,14.85,24.56,41.68,55.95,29.2,0.8,120,205,,,,,,,,,,,,,,,,,,,,,,,,,
11-Dec-23,64.21,19.75,5.03,2.51,0.96,2.45,0.74,0.09,0.05,0.26,96.08,99.41,2.62,2,9.08,7.92,33.31,27.4,60.7,45.13,212.7,2.67,9.33,12,5.57,1.98,7.55,7,0.32,2.02,0.24,0.22,0.75,0.07,0.04,0.04,2.54,0.18,6.25,0.09,1.92,2.79,,,,3.3,0.58,343,6.2,14.74,24.9,42.3,53.86,29.2,0.7,125,210,36.6,89,55,53,6.25,43.51,56.68,59.91,67.97,,,,,,,,,,,,,,,,
13-Dec-23,63.87,19.69,5.04,2.5,1.02,2.28,0.76,0.09,0.04,0.25,95.61,99.31,2.61,2.02,9.13,8.03,38.55,21.7,60.25,36.01,216.04,3.26,8.53,11.79,4.38,3.48,7.86,7.9,0.16,1.84,0.29,0.37,0.95,0.09,0.03,0.13,1.89,0.27,6.08,0.09,1.79,2.72,,,,3.6,0.59,332,6.3,13.55,25.18,41.19,56.52,28.8,0.7,120,205,36.3,91,57,53,5.14,38.72,54.52,55.61,62.1,,,,,,,,,,,,,,,,
15-Dec-23,63.8,19.54,5.03,2.5,1,2.39,0.76,0.09,0.04,0.25,95.48,99.77,2.59,2.01,9.1,8.04,41.17,20.18,61.35,32.89,186.2,3.69,8.51,12.21,4.51,3.36,7.87,7.18,0.16,1.69,0.38,0.3,0.86,0.01,0.16,0.14,1.78,0.24,5.66,0.01,1.67,2.5,,,,3.3,0.59,335,6.2,13.41,24.63,41.16,57.82,28.6,0.6,120,195,,,,,,,,,,,,,,,,,,,,,,,,,
18-Dec-23,64.06,19.67,5.04,2.46,0.97,2.5,0.75,0.09,0.04,0.24,95.89,99.5,2.62,2.05,9.19,8.75,37.11,24.31,61.43,39.58,212.3,3.67,8.21,11.88,4.66,2.93,7.59,6.75,0.23,1.93,0.28,0.2,0.8,0.06,0.12,0.07,2.38,0.31,5.89,0.07,1.99,2.63,,,,3.4,0.58,333,6.4,14.71,25.51,42.97,54.79,28.8,0.7,115,190,35.71,92,54,50,6.91,42.82,56.3,57.1,67.11,75.78,,,,,,,,,,,,,,,
20-Dec-23,64.27,19.72,5.09,2.46,0.99,2.47,0.76,0.09,0.04,0.25,96.19,99.55,2.61,2.07,9.33,8.35,39.49,21.84,21.33,35.62,203.53,3.36,7.83,11.19,5.13,2.71,7.84,7.01,0.19,1.87,0.25,0.24,0.75,0.07,0,0.16,2.6,0.21,6.12,0.16,2.02,2.77,,,,3.2,0.59,337,5.7,14.59,25.55,43.48,56.48,28.8,0.9,115,195,35.71,91,55,51,6.22,41.83,55.02,56.02,66.25,71.83,,,,,,,,,,,,,,,
22-Dec-23,64.06,19.62,5.06,2.46,0.99,2.64,0.75,0.09,0.04,0.25,96,99.53,2.61,2.06,9.25,8.08,36.43,22.95,59.38,38.65,205.6,3.8,9.94,13.73,5.34,2.73,8.07,6.86,0.12,1.83,0.31,0.18,0.75,0.04,0.12,0.16,2.4,0.22,5.74,0.08,1.96,2.56,,,,3.4,0.58,335,6.6,12.95,22.42,42.6,54.44,28.8,0.8,120,200,,,,,,,,,,,,,,,,,,,,,,,,,
25-Dec-23,64.13,19.82,5.06,2.4,0.98,2.35,0.75,0.09,0.05,0.25,95.88,99.14,2.66,2.11,9.35,7.81,37.28,22.39,59.67,37.52,207.48,4.24,9.1,13.34,4.66,3.51,8.17,7.01,0.13,1.74,0.32,0.28,0.7,0.05,0.04,0.09,2.32,0.37,5.68,0.08,1.91,2.54,,,,3.5,0.58,334,6.3,14.29,23.48,41.74,56.2,28.6,0.8,115,200,35.5,92,52,49,6.81,42.32,56.28,57.21,61.74,72.27,,,,,,,,,,,,,,,
27-Dec-23,64.29,19.78,5.1,2.33,0.99,2.35,0.75,0.09,0.05,0.25,95.98,99.57,2.66,2.19,9.57,8.26,38.24,22.01,60.25,36.54,212.69,4.59,8.19,12.78,4.53,4.03,8.56,6.46,0.15,1.92,0.38,0.34,0.65,0.23,0.04,0.08,2.18,0.44,5.54,0,1.95,2.44,,,,3.5,0.58,334,6.3,13.45,24.15,41.36,58.25,28.6,0.7,110,195,,,,,,,,,,,,,,,,,,,,,,,,,
29-Dec-23,64.13,19.69,5.14,2.32,0.98,2.6,0.76,0.09,0.05,0.25,96.04,99.37,2.64,2.22,9.7,8.73,41.79,20.66,62.45,33.09,192.53,4.06,6.53,10.59,4.07,4.46,8.53,6.36,0.09,2.29,0.31,0.34,0.55,0.09,0.03,0.07,2.22,0.31,5.76,0,1.75,2.53,,,,3.6,0.59,341,6,12.68,23.21,42.55,56.22,28.4,0.8,115,210,,,,,,,,,,,,,,,,,,,,,,,,,
1-Jan-24,63.81,20.79,5.05,2.2,0.86,2.49,0.73,0.09,0.05,0.24,96.31,94.61,2.87,2.3,9.66,8.19,36.23,23.88,60.12,39.73,220.36,5.08,7.46,12.54,4.45,4.46,8.91,5.88,0.2,2.08,0.27,0.32,0.42,0.1,0.11,0.17,2.73,0.18,5.94,0.04,1.98,2.63,,,,3.4,0.57,342,5.9,13.76,23.15,44.85,58.44,28.4,0.8,110,190,35,91,51,49,6.34,41.2,55.01,56.32,62.34,72.33,,,,,,,,,,,,,,,
3-Jan-24,64.28,19.97,5.13,2.27,0.88,2.47,0.76,0.09,0.05,0.24,96.14,98.59,2.7,2.26,9.75,7.99,39.62,21.14,60.75,34.79,212.98,5.25,7.23,12.47,4.61,4.55,9.16,5.92,0.05,1.71,0.22,0.34,0.53,0.13,0.07,0.18,2.3,0.29,5.77,0.08,1.88,2.58,,,,3.4,0.59,338,5.8,11.7,22.91,42.43,57.44,28.8,0.7,120,225,35.71,92,54,52,4.88,39.51,54.21,55.31,61.08,73.18,,,,,,,,,,,,,,,
5-Jan-24,64.21,19.91,5.16,2.31,0.89,2.46,0.76,0.09,0.05,0.25,96.1,98.66,2.67,2.23,9.77,8.86,41.09,20.23,61.31,32.99,218.77,5.29,7.48,12.77,4.29,4.35,8.64,5.74,0.11,1.62,0.26,0.22,0.5,0.14,0.02,0.23,2.22,0.27,5.94,0.01,1.8,2.62,,,,3.3,0.59,331,6.3,13.06,23.62,44.34,58.76,28.8,0.7,125,220,,,,,,,,,,,,,,,,,,,,,,,,,
8-Jan-24,64.19,19.95,5.13,2.29,0.98,2.31,0.75,0.09,0.05,0.25,96.01,98.69,2.69,2.24,9.72,8.31,39.58,21.43,61.01,35.12,221.41,4.39,7.46,11.85,3.9,5.09,8.99,5.96,0.08,2.06,0.29,0.39,0.49,0.18,0.07,0.07,2.17,0.36,5.99,0.05,1.8,2.66,,,,3.5,0.58,341,6,12.75,24.35,43.53,57.21,29,0.7,110,195,35.5,91,53,50,4.33,41.92,56.17,57.01,65.37,70.08,,,,,,,,,,,,,,,
10-Jan-24,64.23,19.9,5.1,2.3,1,2.44,0.78,0.09,0.05,0.26,96.15,98.88,2.69,2.22,9.62,,,,,,,,,,,,,,,,,,,,,,,,,,,,,,,3.4,0.6,343,6.2,12.8,22.31,43.04,55.06,28.8,0.6,125,210,36.6,93,57,51,4.25,38.26,53.02,53.99,61.85,73.02,,,,,,,,,,,,,,,
12-Jan-24,64.38,19.73,5.13,2.33,1.09,2.41,0.75,0.09,0.05,0.27,96.23,99.81,2.64,2.2,9.65,,,,,,,,,,,,,,,,,,,,,,,,,,,,,,,3.4,0.58,333,6.6,13.26,23.77,41.8,55.84,28.6,0.7,125,210,,,,,,,,,,,,,,,,,,,,,,,,,
15-Jan-24,64.24,19.69,5.22,2.32,1.23,2.4,0.69,0.09,0.05,0.29,96.22,99.62,2.61,2.25,9.91,8.13,41.63,18.61,60.24,30.89,211.12,3.89,8.19,12.07,4.17,3.99,8.16,6.71,0.11,1.87,0.48,0.47,0.58,0.2,0.12,0.31,2.39,0.32,5.86,0.11,2.08,2.63,,,,3.3,0.54,339,6.6,13.07,23.62,45.11,57.39,29.4,0.7,120,215,35.4,92,56,52,5.33,43.09,56.52,57.12,69.11,72.44,,,,,,,,,,,,,,,
17-Jan-24,64.16,19.9,5.28,2.34,1.27,2.42,0.68,0.08,0.05,0.3,96.48,98.42,2.61,2.26,10.03,9.01,42.14,17.15,59.29,28.93,236.1,3.11,9.42,12.52,4.52,3.49,8.01,7.05,0,1.62,0.43,0.43,0.64,0.24,0.01,0.39,2.28,0.27,6.79,0.02,2.03,2.99,,,,3.4,0.53,338,6.9,12.15,23.8,42.5,58.17,29.2,0.8,125,220,35.4,93,57,53,4.91,42.31,55.32,56.44,63.27,73.25,,,,,,,,,,,,,,,
19-Jan-24,64.17,19.77,5.25,2.37,1.24,2.51,0.68,0.09,0.05,0.3,96.43,98.92,2.59,2.22,9.9,9.3,42.95,18.28,61.23,29.86,220.2,3.11,8.96,12.07,4.54,2.88,7.42,7.04,0.08,1.84,0.41,0.35,0.67,0.01,0.21,0.22,2.13,0.19,6.06,0.06,1.81,2.69,,,,3.2,0.54,344,5.7,12.94,25.41,46.06,58.82,29.2,0.7,120,220,,,,,,,,,,,,,,,,,,,,,,,,,
22-Jan-24,63.92,20.27,5.22,2.32,1.26,2.37,0.68,0.09,0.05,0.28,96.46,96.64,2.69,2.25,9.91,8.1,41.96,17.76,59.72,29.74,204.4,3.63,8.8,12.43,4.36,3.69,8.05,7.17,0.04,2.03,0.44,0.36,0.6,0.02,0.34,0.07,2.46,0.33,5.89,0.05,2.05,2.61,,,,3.4,0.54,346,6.2,13.08,23.29,42.92,55.39,29.4,0.7,115,195,35,91,57,51,5.91,41.55,56.02,56.91,64.75,72.39,,,,,,,,,,,,,,,
24-Jan-24,64.21,19.7,5.24,2.37,1.39,2.4,0.72,0.08,0.05,0.28,96.44,99.44,2.59,2.21,9.88,8.22,39.72,22.05,61.78,35.7,201.78,3.11,7.58,10.69,4.08,3.72,7.81,8.08,0.08,1.8,0.56,0.26,0.52,0.22,0,0.24,2.49,0.19,5.27,0,1.96,2.32,,,,3.4,0.55,345,3.8,13.41,24.05,45.12,58.53,29.2,0.7,115,195,35.5,90,58,52,5.32,42.03,55.13,56.02,69.15,78.74,,,,,,,,,,,,,,,
29-Jan-24,64.2,19.85,5.13,2.34,1.35,2.43,0.78,0.09,0.05,0.28,96.5,98.96,2.66,2.19,9.64,8.35,44.72,17.99,62.71,28.69,232.42,3.82,6.24,10.06,2.63,4.4,7.04,8.18,0.09,1.91,0.57,0.29,0.6,0.31,0.11,0.13,2.31,0.26,5.38,0.05,1.98,2.39,,,,3.3,0.6,344,6,13.35,22.69,43.56,56.05,29.4,0.6,120,215,35.7,90,57,53,5.02,42.23,56.58,59.83,65.43,75.76,,,,,,,,,,,,,,,
31-Jan-24,64.25,19.69,5.14,2.32,1.36,2.43,0.76,0.09,0.05,0.28,96.37,99.75,2.64,2.22,9.7,8.9,46.86,16.93,63.79,26.53,239.93,2.59,6.45,9.05,3.81,3.54,7.35,8.08,0,1.9,0.56,0.38,0.48,0.13,0.1,0.19,2.16,0.21,5.58,0.05,1.75,2.48,,,,3.4,0.59,338,5.8,13.68,25.43,42.57,55.94,29.2,0.8,120,215,35.5,91,56,51,5.39,41.76,54.71,55.36,61.62,74.49,,,,,,,,,,,,,,,
2-Feb-24,64.25,19.58,5.15,2.3,1.34,2.47,0.75,0.09,0.05,0.29,96.27,100.2,2.63,2.24,9.76,8.83,44.57,17.68,62.24,28.4,224.01,2.41,7.08,9.49,4.13,2.89,7.02,7.92,0.03,1.9,0.56,0.54,0.85,0.3,0.07,0.13,2.34,0.18,6.38,0.06,2.04,2.83,,,,3.4,0.58,348,5.5,15.24,26.26,45.89,56.39,29.4,0.8,130,210,,,,,,,,,,,,,,,,,,,,,,,,,
5-Feb-24,64.12,19.53,5.06,2.28,1.12,2.41,0.78,0.08,0.05,0.27,95.7,100.48,2.66,2.22,9.55,8.28,42.61,20.11,62.71,32.06,214.8,2.58,7.56,10.14,4.91,3.49,8.39,6.89,0.16,1.81,0.41,0.5,0.8,0,0.04,0.05,2.23,0.24,5.53,0.09,1.78,2.47,,,,3.4,0.59,341,5.9,14.7,25.09,42.49,54.12,29.2,0.8,125,200,35.7,91,58,53,5.99,45.32,57.78,59.64,68.05,77.81,,,,,,,,,,,,,,,
7-Feb-24,64.33,19.66,5.1,2.34,1.04,2.4,0.76,0.09,0.05,0.26,96.09,100.1,2.64,2.18,9.56,8.4,43.12,20.13,63.25,31.83,217.52,3.12,6.63,9.75,4.76,3.69,8.45,6.75,0.26,1.82,0.47,0.28,0.86,0.09,0.02,0.06,2.19,0.24,5.44,0.06,1.83,2.42,,,,3.5,0.59,342,6.1,14.03,25.27,42.86,56.16,29.8,0.6,110,220,35,93,60,54,5.36,42.16,55.92,56.11,65.36,73.99,,,,,,,,,,,,,,,
12-Feb-24,64.34,19.55,5.12,2.33,0.97,2.43,0.76,0.09,0.05,0.26,95.99,100.55,2.62,2.2,9.63,8.26,39.19,22.42,61.61,36.38,217.1,4.2,5.84,10.04,3.78,5.19,8.97,6.34,0.23,1.97,0.38,0.28,0.82,0.31,0,0.03,2.8,0.27,5.92,0.04,2.26,2.62,,,,3.4,0.59,347,5.8,14.14,24.86,43.87,55.6,29.8,0.6,115,205,35,88,61,53,5.69,41.55,54.69,55.36,64.25,74.25,,,,,,,,,,,,,,,
14-Feb-24,64.12,19.53,5.13,2.31,1,2.36,0.75,0.08,0.05,0.26,95.67,100.37,2.63,2.22,9.69,8.49,40.44,20.63,61.06,33.78,216.83,4.6,6.12,10.73,3.72,5.1,8.82,6.47,0.2,2.1,0.32,0.32,0.73,0.25,0,0.07,2.67,0.26,5.88,0.1,2.13,2.63,,,,3.5,0.57,351,6.3,13.78,22.94,44.01,55.36,29.6,0.7,115,200,,,,,,,,,,,,,,,,,,,,,,,,,
16-Feb-24,64.25,19.38,5.07,2.31,1,2.45,0.78,0.08,0.05,0.27,95.66,101.27,2.63,2.19,9.53,8.63,41.14,20.97,62.11,33.76,230.4,4.11,6.61,10.71,3.92,4.69,8.62,6.25,0.13,2.03,0.37,0.29,0.67,0,0.17,0.1,2.46,0.15,5.84,0.11,1.89,2.62,,,,3.4,0.59,349,5.3,13.21,25.21,44.95,56.19,29.4,0.8,115,210,,,,,,,,,,,,,,,,,,,,,,,,,
19-Feb-24,64.29,19.83,5.05,2.4,1.02,2.4,0.74,0.09,0.05,0.27,96.19,99.31,2.66,2.1,9.32,9.17,42.43,21.64,64.06,33.78,223.4,3.79,5.89,9.68,4.34,3.16,7.5,6.59,0.09,1.91,0.29,0.35,0.75,0.01,0.24,0.25,2.07,0.11,6.02,0.08,1.8,2.69,,,,3.4,0.58,332,5.8,13.07,24.78,41.14,56.11,29.4,0.8,120,225,35.9,91,58,51,5.99,43.29,54.91,55.89,65.02,71.02,,,,,,,,,,,,,,,
21-Feb-24,64.33,19.85,5.05,2.4,1.02,2.43,0.75,0.1,0.05,0.27,96.3,99.26,2.66,2.1,9.32,8.49,39.76,22.95,62.71,36.59,227.07,3.64,6.75,10.38,4,3.46,7.45,7.05,0.1,1.92,0.31,0.34,0.72,0.12,0.1,0.18,2.12,0.1,6.4,0,1.76,2.81,,,,3.4,0.59,332,6.1,13.4,23.34,43.99,55.12,29.4,0.6,120,210,35.2,90,59,52,5.33,42.61,55.61,56.32,67.03,,,,,,,,,,,,,,,,
23-Feb-24,64.31,19.65,5.17,2.33,1,2.39,0.77,0.09,0.05,0.27,96.05,100,2.62,2.22,9.76,8.69,39.56,23.07,62.63,36.83,210.17,4.73,6.5,11.23,3.66,4.41,8.07,6.32,0.18,2.02,0.29,0.36,0.65,0.18,0.02,0.09,2.05,0.19,5.67,0.04,1.69,2.51,,,,3.5,0.6,338,5.6,14.23,25.22,45.46,54.57,29.8,0.9,110,205,,,,,,,,,,,,,,,,,,,,,,,,,
26-Feb-24,64.14,19.61,5.21,2.37,0.95,2.43,0.75,0.09,0.02,0.28,95.92,99.75,2.59,2.2,9.8,8.43,41.66,22.66,64.31,35.23,204.18,4.02,4.67,8.69,4.18,4.54,8.71,6.27,0.19,2.1,0.32,0.6,0.59,0.24,0.07,0.08,1.96,0.17,5.65,0.05,1.65,2.51,,,,3.4,0.58,347,5.7,14.37,25.05,43.79,55.35,29.4,0.7,115,195,35.7,91,52,49,6.37,43.83,57.3,59.01,64.62,76.18,,,,,,,,,,,,,,,
28-Feb-24,63.96,19.21,5.16,2.38,0.93,2.49,0.76,0.09,0.03,0.27,95.34,101.29,2.55,2.17,9.65,9.16,39.95,23.35,63.3,36.89,240.71,3.78,5.17,8.95,4.13,4.47,8.6,6.13,0.13,2.32,0.25,0.39,0.7,0.1,0.07,0.11,2.51,0.17,6.21,0.06,1.94,2.76,,,,3.4,0.59,344,5.5,13.99,25.45,44.72,57.31,29.6,0.8,115,200,35.7,92,53,49,6.99,45.57,57.99,59.46,65.32,74.87,,,,,,,,,,,,,,,
1-Mar-24,64.12,19.57,5.16,2.36,0.94,2.41,0.77,0.09,0.02,0.27,95.77,100.02,2.6,2.19,9.68,,,,,,,,,,,,,,,,,,,,,,,,,,,,,,,3.4,0.6,333,6.1,14.16,24.14,44.88,55.57,29.6,0.6,110,195,,,,,,,,,,,,,,,,,,,,,,,,,
4-Mar-24,64.17,19.19,5.05,2.35,0.97,2.44,0.76,0.09,0.03,0.27,95.39,102.03,2.59,2.15,9.41,8.57,39.07,23.6,62.66,37.66,213.7,3.25,6.42,9.67,4.48,4.07,8.55,6.89,0.26,1.71,0.46,0.31,0.84,0.02,0.07,0.09,2.53,0.27,5.67,0,2.03,2.49,,,,3.5,0.59,336,5.9,13.63,23.4,43.74,54.25,29.6,0.7,120,205,35.4,92,54,52,6.25,42.91,56.24,57.29,66.01,,,,,,,,,,,,,,,,
6-Mar-24,64.08,19.45,5.22,2.31,0.96,2.4,0.76,0.09,0.03,0.27,95.58,100.45,2.58,2.26,9.92,8.78,35.31,25.22,60.53,41.66,183.55,3.88,8.03,11.91,5.02,3.99,9.02,6.25,0.24,1.74,0.32,0.34,0.82,0.09,0.05,0.09,2.25,0.54,5.73,0.08,2.05,2.56,,,,3.4,0.59,331,6.1,14.05,22.33,43.66,53.88,29.6,0.8,115,195,35.9,91,56,51,6.91,43.25,56.82,57.39,65.81,,,,,,,,,,,,,,,,
11-Mar-24,64.38,19.75,5.07,2.38,0.93,2.4,0.7,0.09,0.03,0.27,96,99.79,2.65,2.13,9.41,8.55,34.83,24.99,59.82,41.77,225.42,3.74,9.18,12.93,4.63,3.74,8.36,6.5,0.45,1.52,0.3,0.33,0.63,0.1,0.03,0.04,2.34,0.49,6.1,0.05,1.96,2.71,,,,3.4,0.55,337,6.1,13.82,22.73,43.49,55.4,29.6,0.7,110,205,35.9,92,55,50,6.2,42.13,55.24,56.08,64.25,72.05,,,,,,,,,,,,,,,
13-Mar-24,64.65,19.72,5.05,2.32,0.94,2.43,0.68,0.08,0.05,0.27,96.19,100.42,2.68,2.18,9.46,8.42,33.66,27.53,61.19,44.99,211.56,3.32,7.69,11.01,4.73,3.64,8.37,6.39,0.35,1.87,0.16,0.31,0.55,0.09,0.04,0.05,2.38,0.62,6.5,0.12,2.03,2.92,,,,3.5,0.53,347,5.6,13.93,23.54,40.64,57.64,29.6,0.6,120,220,,,,,,,,,,,,,,,,,,,,,,,,,
15-Mar-24,64.62,19.4,5,2.33,0.85,2.41,0.76,0.07,0.05,0.25,95.74,101.94,2.65,2.15,9.31,8.48,35.6,28.01,63.61,44.03,202.97,3.43,5.07,8.51,4.2,4.46,8.66,6.38,0.37,1.7,0.31,0.36,0.61,0.16,0.08,0.07,2.48,0.38,6.28,0.03,2.04,2.78,,,,3.4,0.57,333,6,13.44,25.07,44.58,54.93,29.4,0.8,115,195,,,,,,,,,,,,,,,,,,,,,,,,,
18-Mar-24,64.56,19.48,5.1,2.35,0.89,2.43,0.78,0.08,0.05,0.26,96.02,101.24,2.61,2.17,9.54,9.12,37.33,23.2,60.53,38.33,202.22,4.46,6.46,10.92,3.77,5.13,8.89,5.59,0.48,2.38,0.26,0.5,0.71,0.25,0.13,0.06,2.4,0.3,6.39,0.22,2.05,2.91,,,,3.5,0.59,342,6.3,14.03,23.76,41.48,54.94,29.4,0.7,110,195,35.9,92,57,53,5.99,43.13,53.36,60.09,63.15,70.08,,,,,,,,,,,,,,,
20-Mar-24,64.43,19.57,5.12,2.41,0.86,2.43,0.79,0.07,0.05,0.26,96.05,100.52,2.6,2.12,9.49,8.04,34.66,25.5,60.16,42.39,204.45,5.34,6.04,11.38,3.91,5.28,9.2,5.97,0.39,2.28,0.21,0.29,0.61,0.05,0,0.04,2.51,0.46,6.38,0.07,1.98,2.84,,,,3.5,0.59,335,6.1,14.19,24.5,44.7,55.87,29.8,0.7,115,190,35.9,91,56,52,6.27,45.39,58.34,59.68,64.83,71.52,,,,,,,,,,,,,,,
22-Mar-24,64.42,19.7,5.15,2.39,0.84,2.42,0.78,0.08,0.05,0.26,96.15,99.9,2.61,2.15,9.6,8.5,31.88,28.59,60.47,47.28,211.69,4.76,6.58,11.33,4.11,4.86,8.96,6.04,0.33,2.22,0.24,0.28,0.59,0.12,0,0.07,2.6,0.36,6.39,0,2.02,2.81,,,,3.5,0.59,331,6.2,13.8,23.31,44.75,54.96,29.4,0.8,125,200,,,,,,,,,,,,,,,,,,,,,,,,,
25-Mar-24,64.39,19.64,5.1,2.41,0.81,2.42,0.77,0.07,0.05,0.26,95.92,100.19,2.62,2.12,9.44,8.42,31.62,29.31,60.93,48.11,205.63,4.57,7.06,11.63,4.6,4.05,8.65,6.08,0.36,1.95,0.19,0.31,0.57,0.11,0.02,0.08,2.76,0.14,6.1,0.1,1.98,2.73,,,,3.5,0.58,338,6.2,14.61,23.41,44.18,55.77,29.6,0.7,115,200,35.8,92,54,52,6.66,43.48,57.43,61.81,67.38,79.78,,,,,,,,,,,,,,,
27-Mar-24,64.47,19.87,5.08,2.4,0.84,2.43,0.72,0.07,0.05,0.27,96.2,99.33,2.66,2.12,9.4,8.63,31.47,30.06,61.53,48.86,205.05,4.21,7.2,11.41,4.94,3.53,8.47,6.25,0.23,1.89,0.26,0.38,0.6,0.1,0.06,0.09,2.59,0.13,5.95,0.07,1.91,2.65,,,,3.5,0.54,340,5,13.98,23.26,43.87,53.86,29.8,0.6,120,210,,,,,,,,,,,,,,,,,,,,,,,,,
29-Mar-24,64.43,19.72,5.08,2.35,0.84,2.45,0.7,0.08,0.05,0.28,95.98,99.96,2.65,2.16,9.49,7.98,31.39,28.99,60.38,48.01,211.14,4.73,7.38,12.11,4.66,3.67,8.33,6.38,0.3,1.99,0.23,0.35,0.42,0.1,0.03,0.11,2.55,0.17,6.47,0.08,1.82,2.88,,,,3.5,0.54,332,5.7,12.37,23,42.67,57.3,29.4,0.6,110,195,,,,,,,,,,,,,,,,,,,,,,,,,
1-Apr-24,64.55,19.88,5.08,2.34,0.82,2.4,0.72,0.08,0.05,0.28,96.2,99.51,2.68,2.17,9.5,8.1,29.41,31.64,61.05,51.82,205.89,4.03,6.86,10.89,5.39,3.63,9.03,6.01,0.19,1.86,0.26,0.26,0.69,0.21,0.03,0.16,2.72,0.4,6.2,0.03,2.26,2.74,,,,3.4,0.55,338,6.4,14.2,23.48,44.78,57.01,29.6,0.7,115,190,35,91,57,52,6,42.91,56.31,57.08,65.25,74.02,,,,,,,,,,,,,,,
3-Apr-24,64.6,19.77,5.02,2.36,0.8,2.37,0.73,0.08,0.05,0.28,96.06,100.2,2.68,2.13,9.31,9.28,28.99,32.75,61.74,53.04,161.88,4.75,6.24,10.99,4.84,3.46,8.3,6.17,0.28,1.62,0.18,0.39,0.75,0.17,0.02,0.11,2.46,0.38,6.33,0.09,2.08,2.83,,,,3.5,0.56,338,5.9,13.91,24.83,43.43,54.87,29.8,0.6,120,220,35.2,92,56,50,4.21,40.87,52.73,54.93,67.15,73.22,,,,,,,,,,,,,,,
5-Apr-24,64.46,19.87,4.99,2.42,0.83,2.42,0.75,0.08,0.05,0.29,96.16,99.48,2.68,2.06,9.13,8.18,30.41,30.83,61.24,50.34,208.69,3.82,7.6,11.41,4.77,3.46,8.23,5.86,0.21,2.07,0.17,0.4,0.77,0.01,0.02,0.06,2.63,0.21,6.71,0.01,1.97,2.95,,,,3.5,0.57,335,5.8,13.61,23.76,42.4,53.5,29.2,0.6,110,205,,,,,,,,,,,,,,,,,,,,,,,,,
8-Apr-24,64.53,19.95,4.94,2.43,0.85,2.44,0.72,0.08,0.05,0.28,96.27,99.29,2.71,2.03,8.98,7.91,31.15,29.19,60.35,48.38,211.43,4,6.83,10.82,5.43,2.38,7.82,6.12,0.3,1.83,0.14,0.8,0.65,0.11,0.13,0.43,2.41,0.34,7.69,0.06,2.15,3.41,,,,3.4,0.55,333,6.4,14.61,24.76,43.16,53.04,29.8,0.7,115,220,35.5,91,58,52,5.33,42.66,55.25,56.21,64.31,71,,,,,,,,,,,,,,,
15-Apr-24,64.64,19.65,4.9,2.38,0.89,2.4,0.69,0.08,0.05,0.28,95.96,100.98,2.7,2.06,8.96,8,34.88,26.55,61.44,43.22,217.1,3.39,8.15,11.54,5.7,2.29,7.99,6.26,0.18,2.11,0.26,0.14,0.62,0.14,0.04,0.08,2.57,0.12,6.46,0.07,1.91,2.87,,,,3.4,0.53,332,5.9,13.42,23.8,40.72,53.27,29.6,0.8,115,215,35.2,90,60,54,5.02,39.91,53.86,58.78,66.21,70.01,,,,,,,,,,,,,,,
17-Apr-24,64.45,19.93,4.97,2.42,0.91,2.4,0.69,0.07,0.05,0.28,96.17,99.25,2.7,2.05,9.08,8.06,34.01,27.57,61.58,44.77,214.82,3.65,8.02,11.67,5.59,2.57,8.15,6.54,0.24,2.12,0.31,0.21,0.63,0.15,0.09,0.09,2.27,0.25,5.66,0.04,1.86,2.51,,,,3.5,0.52,334,6.4,12.65,22.53,38.79,54.24,29.6,0.7,120,215,35.4,91,61,53,4.86,39.42,56.54,57.66,65.34,77.54,,,,,,,,,,,,,,,
19-Apr-24,64.33,19.86,4.99,2.44,0.94,2.3,0.7,0.08,0.05,0.29,95.98,99.43,2.67,2.05,9.1,7.82,34.25,26.88,61.13,43.97,222.4,3.62,8.08,11.7,5.4,2.83,8.23,6.54,0.18,1.95,0.22,0.3,0.68,0.07,0.06,0.04,2.52,0.21,6.03,0.15,1.92,2.72,,,,3.3,0.54,335,6.1,11.65,22.99,42.58,54.31,29.6,0.7,120,210,,,,,,,,,,,,,,,,,,,,,,,,,
22-Apr-24,64.47,19.46,4.9,2.38,0.95,2.34,0.69,0.08,0.05,0.28,95.6,101.64,2.67,2.06,8.96,8.25,35.8,26.04,61.84,42.11,209.52,3.98,8.05,12.03,5.16,2.81,7.96,6.54,0.15,1.54,0.23,0.27,0.72,0.07,0.05,0.05,2.32,0.22,5.97,0.04,1.83,2.64,,,,3.5,0.53,335,6.3,14.27,24.11,44.5,55.62,29.8,0.8,115,190,35.2,92,61,55,6.21,42.12,54.33,60.47,65.41,,,,,,,,,,,,,,,,
24-Apr-24,64.5,19.92,4.99,2.41,0.95,2.42,0.69,0.08,0.05,0.29,96.3,99.33,2.69,2.07,9.15,8.02,34.91,26.68,61.59,43.32,216.91,3.76,7.44,11.19,4.84,2.69,7.53,6.8,0.2,1.96,0.19,0.33,0.72,0.12,0.1,0.25,2.55,0.24,6.16,0.08,2.11,2.74,,,,3.5,0.53,329,5.9,14.23,24.43,43.44,54.14,29.8,0.7,120,195,35.5,91,62,53,3.84,35.01,55.59,58.11,66.35,72.37,,,,,,,,,,,,,,,
26-Apr-24,64.41,19.88,4.81,2.46,0.99,2.45,0.71,0.06,0.04,0.3,96.11,99.61,2.73,1.96,8.58,8.3,34.99,28.33,63.32,44.75,220.81,3.34,6.74,10.07,5.58,2.65,8.22,6.49,0.19,1.84,0.17,0.29,0.63,0.01,0.05,0.34,2.38,0.17,5.7,0.12,1.89,2.56,,,,3.5,0.53,327,6.3,13.95,24.33,42.22,55.2,29.4,0.8,115,190,,,,,,,,,,,,,,,,,,,,,,,,,
29-Apr-24,64.67,19.72,4.9,2.37,0.95,2.36,0.73,0.06,0.04,0.29,96.09,100.77,2.71,2.07,8.97,8.68,36.36,26.67,63.03,42.31,198.67,4.52,6.5,11.02,5.04,2.99,8.03,6.21,0.2,2.36,0.23,0.22,0.71,0.13,0.11,0.24,2.35,0.16,4.98,0.03,1.95,2.21,,,,3.4,0.54,323,6,12.75,23.29,41.36,54.73,29.4,0.6,125,225,35,92,56,51,5.03,38.61,55.16,56.25,63.84,75.61,,,,,,,,,,,,,,,
1-May-24,64.43,20.13,4.97,2.36,0.92,2.4,0.7,0.11,0.05,0.28,96.35,98.41,2.75,2.11,9.18,8.34,28.94,32.46,61.4,47.13,206.9,5.13,7.78,12.9,4.95,3.22,8.17,6.17,0.13,2.29,0.22,0.22,0.57,0.03,0.23,0.1,2.19,0.22,5.17,0.01,1.78,2.28,,,,3.4,0.57,338,6.3,11.75,23.27,41.46,52.88,29.6,0.7,130,220,35.4,90,62,57,4.15,37.36,56.54,58.82,62.75,71.31,,,,,,,,,,,,,,,
3-May-24,64.36,19.9,4.97,2.36,0.92,2.4,0.7,0.08,0.05,0.28,96.02,99.31,2.71,2.11,9.18,7.8,31.78,28.32,60.1,47.11,214.7,5,8.08,13.08,5.01,3.43,8.44,6.32,0.3,2.54,0.34,0.27,0.38,0.1,0.18,0.08,2.42,0.16,5.2,0.1,1.79,2.33,,,,3.5,0.54,342,6,12.02,22.25,42.49,54.74,29.4,0.8,135,225,,,,,,,,,,,,,,,,,,,,,,,,,
6-May-24,64.36,20.13,5.08,2.37,0.99,2.38,0.71,0.08,0.05,0.29,96.44,98.11,2.7,2.14,9.45,8.29,36.23,24.71,60.94,40.55,220.68,5.16,6.8,11.96,4.67,3.97,8.64,6.07,0.11,3.09,0.33,0.32,0.6,0.18,0.08,0.08,2.11,0.29,5.13,0.06,1.78,2.28,,,,3.5,0.55,353,5.8,11.92,22.58,40.57,56.83,29.8,0.9,120,225,35.5,90,61,53,4.99,39.22,53.21,60.11,65.02,73.02,,,,,,,,,,,,,,,
8-May-24,64.3,19.74,5.06,2.41,1.05,2.4,0.74,0.06,0.04,0.3,96.1,99.7,2.64,2.1,9.33,8.71,38.01,22.52,60.53,37.2,202.71,4.86,7.98,12.84,5.31,3.35,8.67,6.02,0.07,2.68,0.24,0.25,0.5,0.19,0,0.11,2.26,0.24,5.38,0.05,1.76,2.39,,,,3.4,0.55,340,5.4,12.58,22.56,43.8,55.25,29.8,0.5,120,220,35.5,91,62,54,5.02,38.41,53.97,56.33,66.66,71.63,,,,,,,,,,,,,,,
10-May-24,64.33,20.13,5.15,2.38,1,2.49,0.73,0.09,0.05,0.29,96.64,97.81,2.67,2.16,9.62,8.14,36.91,22.97,59.89,38.36,219.44,4.87,7.33,12.21,4.81,4.36,9.17,5.94,0.14,3.19,0.43,0.46,0.59,0.16,0.05,0.06,2.12,0.42,5.1,0.06,1.82,2.27,,,,3.4,0.57,342,5.3,12.18,21.94,42.12,55.49,29.4,0.6,120,225,,,,,,,,,,,,,,,,,,,,,,,,,
13-May-24,64.23,20.03,5.1,2.42,0.98,2.49,0.75,0.09,0.05,0.29,96.43,98.13,2.66,2.11,9.42,8.02,36.03,24.22,60.25,40.2,210.52,5.1,7.17,12.27,4.42,4.17,8.59,5.81,0.08,3.23,0.35,0.3,0.69,0.24,0.07,0.18,2.2,0.3,5.44,0.01,1.95,2.4,,,,3.5,0.58,331,5.7,12.07,22.41,40.31,53.12,29.8,0.4,115,215,36.3,92,59,52,4.22,39.46,58.19,61.85,68.24,76.59,,,,,,,,,,,,,,,
15-May-24,64.31,20.1,5.08,2.42,0.95,2.41,0.75,0.1,0.05,0.28,96.45,98.08,2.68,2.1,9.37,8.47,37.86,23.84,61.7,38.63,222.25,4.55,5.61,10.16,4.19,4.89,9.08,5.84,0.15,3.21,0.24,0.42,0.7,0.26,0.15,0.22,2.16,0.41,5.28,0,2.07,2.32,,,,3.3,0.59,336,5.8,11.86,23.41,42.75,55.07,29.6,0.5,110,220,35.5,92,63,55,4.71,41.34,57.83,58.22,68.16,75.03,,,,,,,,,,,,,,,
17-May-24,64.2,19.46,4.95,2.39,0.94,2.79,0.74,0.09,0.05,0.27,95.88,100.59,2.65,2.07,9.07,8.35,38.31,23.41,61.72,37.93,229.92,4.78,5.68,10.46,4.22,4.72,8.94,5.83,0.19,3.1,0.4,0.44,0.45,0.13,0.1,0.08,2.56,0.31,5.17,0.11,1.96,2.33,,,,3.3,0.58,329,5.9,12.27,21.78,42.36,54.41,29.6,0.5,115,210,,,,,,,,,,,,,,,,,,,,,,,,,
20-May-24,64.27,19.9,4.95,2.41,0.99,2.4,0.71,0.09,0.05,0.28,96.05,99.15,2.7,2.05,9.04,8.56,37.96,23.35,61.31,38.08,198.79,4.48,7.27,11.75,4.26,4.07,8.33,6.44,0.25,2.36,0.29,0.4,0.61,0.22,0.04,0.1,2.28,0.21,5.36,0.05,1.85,2.38,,,,3.3,0.56,339,5.4,12.46,23,42.37,55.27,29.8,0.6,125,220,35.7,89,61,53,4.39,41.62,57.62,58.32,66.64,74.27,,,,,,,,,,,,,,,
22-May-24,64.42,19.94,4.99,2.44,1.09,2.43,0.69,0.09,0.05,0.29,96.43,99.07,2.68,2.05,9.1,8.78,41.09,20.01,61.1,32.75,198.06,3.12,9.04,12.16,4.1,3.62,7.73,6.65,0.16,2.08,0.45,0.29,0.77,0.23,0.03,0.04,2.46,0.3,5.52,0.04,2.04,2.45,,,,3.4,0.54,342,5.9,12.32,23.93,41.34,57.29,29.8,0.7,120,225,35.5,91,60,57,5.01,40.93,55.91,56.97,65.03,75.33,,,,,,,,,,,,,,,
24-May-24,64.31,19.53,5.08,2.41,1.11,2.45,0.75,0.09,0.05,0.29,96.07,100.56,2.61,2.11,9.38,8.2,41.33,20.56,61.88,33.22,210.17,4.36,6.39,10.75,3.52,4.94,8.46,6.84,0.26,2.19,0.38,0.27,0.68,0.33,0.05,0.11,2.37,0.21,5.23,0,1.99,2.3,,,,3.5,0.58,349,5.5,13.05,24.14,45.43,59.02,29.4,0.5,120,220,,,,,,,,,,,,,,,,,,,,,,,,,
27-May-24,64.2,19.41,5.02,2.42,1.12,2.38,0.76,0.09,0.05,0.28,95.73,101.11,2.61,2.07,9.21,8.67,39.45,22.72,62.17,36.54,184.54,3.97,6.3,10.27,3.29,5.14,8.43,6.61,0.3,2.42,0.42,0.26,0.46,0.24,0.05,0.07,2.61,0.25,5.35,0.07,1.99,2.39,,,,3.4,0.59,346,6.5,14.42,24.56,45.61,55.44,30,0.4,110,195,36.07,92,59,52,6.1,41,53.16,59.22,66.98,75.07,,,,,,,,,,,,,,,
29-May-24,64.2,19.37,5.05,2.45,1.12,2.4,0.77,0.09,0.05,0.28,95.78,101.19,2.58,2.06,9.24,8.35,39.04,21.15,60.19,35.14,216.4,4.61,7.03,11.64,3.45,5.31,8.76,4,0.33,2.34,0.33,0.31,0.64,0.02,0.26,0.1,2.44,0.28,5.48,0.24,2,2.53,,,,3.6,0.6,361,6.1,13.79,24.26,42.68,56.51,29.6,0.4,125,195,35.5,90,62,53,5.33,40.36,52.66,56.92,65.33,74.25,,,,,,,,,,,,,,,
31-May-24,64.14,19.43,5.04,2.49,1.13,2.41,0.76,0.1,0.05,0.28,95.84,100.78,2.58,2.02,9.14,,,,,,,,,,,,,,,,,,,,,,,,,,,,,,,3.5,0.6,331,5.8,12.76,22.79,42.84,54.16,29.6,0.6,125,220,,,,,,,,,,,,,,,,,,,,,,,,,
3-Jun-24,64.13,19.56,5.04,2.5,1.18,2.35,0.75,0.1,0.05,0.28,95.97,100.23,2.59,2.02,9.13,8.75,43.26,20.65,63.92,32.31,229.57,3.57,5.59,9.16,2.88,5.12,8,7.14,0.15,2.04,0.48,0.32,0.5,0.16,0.04,0.12,2.51,0.25,5.05,0.16,1.93,2.3,,,,3.4,0.59,344,6,12.79,23.55,41.08,56.39,29.8,0.5,120,215,35.7,91,61,54,6.03,39.98,53.91,60.36,63.9,75.61,,,,,,,,,,,,,,,
