Repository: dev-paplix/python-datascience-tng

File: cement_qc_data.csv (part 5 of 6)
DATE,CaO,SiO2,Al2O3,Fe2O3,MgO,SO3,K2O,Na2O,P2O5,TiO2,Total,LSF,SM,IM,C3A,R_wp (%),Alite_M3 (%),Alite_M1 (%),Alite_Sum (%),Fraction_M1 (%),Alite_CS (nm),Belite_alpha (%),Belite_beta (%),Belite_Sum (%),Alum_cubic (%),Alum_ortho (%),Alum_Sum (%),Ferrite (%),Lime (%),Portlandite (%),Periclase (%),Quartz (%),Arcanite (%),Langbeinite (%),Aphthitalite (%),Gypsum (%),Hemi-hydrate (%),Anhydrite (%),Calcite (%),Dolomite(%),SO3_XRD (%),CO2_XRD (%),Syngenite(%),Ettringite(%),Illite(%),LOI,Total Alkali,SSA,Res_45_um,EN 1D,EN 2D ,EN 7D,EN 28D ,Water consistency (%)-20C,Expansion (mm)-20C,Initial setting time (min) ,Final setting time (min) ,MC Water consistency (%),MC Initial Slump,MC 1st slump loss,MC 2nd slump loss,MC 9hours,MC 1D,MC 2D ,MC 3D,MC 7D,MC 28D ,,,,,,,,,,,,,,,
,,,,,,,,,,,,,,,,,,,,,,,,,,,,,,,,,,,,,,,,,,,,,,,,,,,,,,,,,,,,,,,,,,,,,,,,,,,,,,,,,,
22-Feb-25,64.26,20.2,4.99,2.42,0.79,2.58,0.72,0.09,0.07,0.27,99.79,97.55,2.73,2.06,9.13,8.31,25.31,35.79,61.1,58.58,218.6,5.58,5.65,11.23,4.4,4.87,9.27,5.53,0.19,2.54,0.22,0.43,0.72,0.03,0.05,0.57,2.17,0.29,5.22,0.02,2,2.3,0.03,0.05,0.34,3.4,0.56,337,4.1,14.35,23.02,45.45,57.84,29.4,0.4,125,210,,,,,,,,,,,,,,,,,,,,,,,,,
24-Feb-25,64.32,20.14,5,2.49,0.82,2.4,0.72,0.09,0.07,0.28,99.53,98.01,2.69,2.01,9.04,8.73,27.29,36.26,63.55,57.06,223.46,4.82,4.9,9.72,4.71,4.39,9.11,5.97,0.48,1.44,0.12,0.33,0.77,0.11,0.05,2.12,1.12,0.18,4.26,0.21,2.15,1.97,0.09,0.02,0.35,3.2,0.56,330,5.5,13.26,22.24,43.13,57.88,29.4,0.5,130,220,36,91,56,52,10.02,38.87,44.29,50.15,55.56,62.05,,,,,,,,,,,,,,,
26-Feb-25,64.29,20.37,5.07,2.52,0.84,2.44,0.71,0.1,0.07,0.29,99.7,96.79,2.68,2.01,9.17,9.57,32.25,31.94,64.19,49.76,175.13,5.01,4.62,9.63,4.96,3.54,8.5,6.76,0.25,1.47,0.22,0.25,0.75,0.15,0,1.22,1.48,0.45,4.26,0.12,2.08,1.93,0.08,0.02,0.18,3,0.57,334,4,13.42,23.82,42.25,58.37,29.4,0.4,125,215,36.25,93,5.6,53,6.98,31.75,44.31,50.32,68.54,,,,,,,,,,,,,,,,
26-Feb-25,64.3,20.34,5.06,2.58,0.84,2.36,0.76,0.1,0.07,0.3,99.61,96.98,2.66,1.96,9.04,9,31.19,33.08,64.27,51.47,227.15,4.42,5.54,9.96,4.38,3.95,8.33,6.94,1.09,0.31,0.03,0.27,0.77,0.29,0.06,3.06,0.3,0.25,3.92,0,2.28,1.73,0.06,0.04,0.04,2.9,0.6,320,6,13.04,21.6,41.92,55.06,29.4,0.3,130,225,,,,,,,,,,,,,,,,,,,,,,,,,
27-Feb-25,64.22,20.25,5.05,2.51,0.83,2.41,0.73,0.1,0.07,0.28,99.75,97.27,2.68,2.01,9.14,8.77,29.74,33.62,63.36,53.06,220.69,4.03,6.11,10.14,4.57,3.88,8.46,6.86,0.69,0.7,0.15,0.26,0.81,0.19,0.01,2.12,1.22,0.14,4.46,0.04,2.22,1.98,0.1,0.09,0.19,3.2,0.58,333,5.7,,,,,,,,,,,,,,,,,,,,,,,,,,,,,,,,,
28-Feb-25,64.14,20.13,4.99,2.58,0.81,2.29,0.71,0.09,0.07,0.29,99.3,97.82,2.66,1.93,8.86,8.1,26.89,35.22,62.1,56.71,226.52,4.8,6.28,11.08,4.86,3.53,8.39,7.04,0.69,1.3,0.1,0.24,0.58,0.14,0.02,1.72,1.39,0.24,4.44,0.11,2.06,2,0.06,0.18,0.18,3.2,0.56,333,6.3,12.24,23.48,40.64,54.22,29.2,0.5,130,220,,,,,,,,,,,,,,,,,,,,,,,,,
1-Mar-25,64.47,20.35,4.91,2.54,0.76,2.41,0.63,0.09,0.07,0.27,99.6,97.45,2.73,1.93,8.71,8.42,17.89,40.83,58.72,69.54,250.2,6.9,7.47,14.38,4.66,3.29,7.95,6.49,0.87,1.72,0.11,0.45,0.54,0.04,0,1.4,1.94,0.17,4.68,0.07,2.09,2.09,0.08,0.05,0.36,3.1,0.5,330,6,,,,,,,,,,,,,,,,,,,,,,,,,,,,,,,,,
1-Mar-25,64.19,20.13,4.89,2.56,0.76,2.38,0.63,0.09,0.07,0.27,99.17,98,2.7,1.91,8.63,8.36,16.82,40.98,57.81,70.89,227.6,7.7,7.98,15.68,4.59,3.23,7.82,6.48,0.64,2.5,0.23,0.22,0.44,0.05,0.01,0.12,2.67,0.13,4.79,0.06,1.84,2.14,0.05,0.05,0.24,3.2,0.5,337,4.8,13.8,24,41.98,56.93,29.6,0.3,125,215,,,,,,,,,,,,,,,,,,,,,,,,,
3-Mar-25,64.57,20.56,4.89,2.51,0.72,2.39,0.58,0.09,0.07,0.28,99.86,96.81,2.78,1.95,8.71,9.06,15.46,46.16,61.61,74.91,251.2,6.39,5.45,11.84,4.73,2.82,7.54,6.84,0.59,1.5,0.12,0.3,0.46,0,0.02,1.99,1.31,0.15,5.21,0.11,1.96,2.35,0.08,0,0.31,3.2,0.47,329,5.4,13.09,21.35,41.73,,,,,,35.53,90,55,52,6.8,31.82,40.03,52.9,55.07,51.94,,,,,,,,,,,,,,,
5-Mar-25,64.3,20.41,5.06,2.45,0.7,2.53,0.66,0.09,0.06,0.28,99.64,96.63,2.72,2.07,9.26,8.92,19.17,40.62,59.79,67.93,235.87,6.55,7.06,13.61,5.46,3.96,9.41,5.51,0.3,1.9,0.14,0.35,0.38,0,0.01,0.1,3.09,0.23,4.63,0.1,2.08,2.09,0.09,0.06,0.28,3.1,0.52,337,5.7,13.87,24.71,45.1,58.37,29.4,0.3,110,215,,,,,,,,,,,,,,,,,,,,,,,,,
5-Mar-25,64.46,20.31,4.98,2.43,0.69,2.47,0.65,0.09,0.07,0.28,99.93,97.52,2.74,2.05,9.09,8.73,18.59,42.2,60.79,69.41,232.1,5.97,6.19,12.16,5.26,3.68,8.94,5.53,0.24,1.85,0.18,0.41,0.52,0,0.02,0.87,2.4,0.16,5.44,0.05,2.07,2.41,0.06,0.13,0.27,3.5,0.52,358,3.9,13.92,23.84,45.09,60,29.4,0.5,120,210,,,,,,,,,,,,,,,,,,,,,,,,,
7-Mar-25,64.62,20.32,5.06,2.56,0.73,2.36,0.72,0.1,0.06,0.27,100.2,97.58,2.67,1.98,9.08,8.53,22.68,40.21,62.89,63.93,229.55,5.85,4.09,9.93,4.74,3.95,8.7,6.44,0.69,1.28,0.1,0.4,0.6,0.03,0.03,1.51,1.5,0.22,5.16,0.09,1.96,2.31,-0.2,0.06,0.02,3.4,0.57,340,5.5,15.35,24.39,44.92,57.41,29.4,0.3,110,200,,,,,,,,,,,,,,,,,,,,,,,,,
8-Mar-25,64.31,20.19,4.98,2.58,0.77,2.4,0.72,0.09,0.05,0.27,99.46,97.73,2.67,1.93,8.83,8.76,28.27,34.6,62.88,55.03,228.9,4.9,5.97,10.87,4.17,3.96,8.13,6.14,0.19,1.76,0.25,0.23,0.6,0.01,0.02,0.65,2.4,0.22,5.29,0.01,2.04,2.33,0.07,0.01,0.26,3.1,0.56,337,5.1,15.2,23.61,44.81,58.33,29.6,0.6,110,195,,,,,,,,,,,,,,,,,,,,,,,,,
10-Mar-25,64.39,20.48,4.95,2.54,0.84,2.46,0.7,0.09,0.06,0.27,100.18,96.66,2.73,1.95,8.82,8.27,29.93,30.81,60.73,50.72,223.85,5.58,6.64,12.22,3.66,4.32,7.98,6.33,0.39,1.46,0.19,0.4,0.67,0.13,0.01,1.55,1.66,0.39,5.25,0.1,2.25,2.36,0.06,0.13,0.35,3.4,0.55,338,5,12.31,22.76,42.28,55.57,29.8,0.6,135,225,36.25,92,53,50,5.13,38.22,47.58,50.78,57.1,67.95,,,,,,,,,,,,,,,
12-Mar-25,64.43,20.4,4.86,2.65,0.9,2.59,0.63,0.09,0.06,0.28,100.29,96.96,2.72,1.83,8.4,8.41,33.57,27.28,60.85,44.83,199.48,4.74,7.47,12.21,3.61,3.49,7.1,7.26,0.2,1.96,0.23,0.33,0.41,0.17,0.01,0.52,2.41,0.48,5.39,0.07,2.14,2.4,0.1,0.09,0.22,3.4,0.5,369,4,13.6,23.96,42.78,55.13,29.4,0.3,120,210,36.07,92,54,51,7.17,34.19,51.98,56.37,58.12,68.75,,,,,,,,,,,,,,,
12-Mar-25,64.35,20.37,4.99,2.54,0.83,2.58,0.67,0.09,0.05,0.28,100.15,96.85,2.71,1.96,8.93,8.18,29.3,31.61,60.91,51.9,229.17,5.82,5.64,11.46,4.91,3.75,8.67,6.18,0.45,1,0.12,0.29,0.7,0.08,0,2.06,1.31,0.37,5.86,0.12,2.26,2.63,0.05,0.03,0.37,3.4,0.53,337,5.2,13.54,23.16,43.56,55.75,29.6,0.4,125,215,,,,,,,,,,,,,,,,,,,,,,,,,
14-Mar-25,64.47,20.23,4.81,2.71,0.9,2.7,0.61,0.09,0.05,0.27,100.14,97.66,2.69,1.77,8.16,8.19,30.15,29.43,59.58,49.39,221.11,4.4,7.5,11.9,4.11,2.69,6.8,8.16,1,0.47,0.26,0.21,0.75,0.13,0.02,2.27,0.85,0.89,6.27,0.09,2.48,2.8,0.09,0.01,0.23,3.3,0.49,334,6,12.63,23.06,40.4,53.95,29.6,0.5,130,220,,,,,,,,,,,,,,,,,,,,,,,,,
15-Mar-25,64.38,20.09,4.86,2.87,0.89,2.57,0.63,0.08,0.05,0.28,100,98.01,2.6,1.69,8.02,9.15,29.81,32.35,62.16,52.05,172.9,4.46,6.59,11.04,4.24,2.54,6.77,7.57,0.36,1.58,0.24,0.18,0.66,0.06,0.09,0.42,1.95,0.9,5.58,0.07,2.18,2.48,0.06,0.08,0.23,3.3,0.49,347,4.4,14.56,23.2,42.73,54.13,29.4,0.3,110,200,,,,,,,,,,,,,,,,,,,,,,,,,
17-Mar-25,64.48,20.25,4.99,2.88,0.9,2.4,0.68,0.09,0.05,0.27,100.39,97.42,2.57,1.73,8.35,8.91,36.6,27.15,63.75,42.59,213.6,4.15,4.77,8.92,3.76,3.64,7.4,7.62,0.43,0.67,0.22,0.24,0.71,0.11,0,1.87,0.97,0.69,5.88,0.14,2.19,2.65,0.05,0.02,0.31,3.4,0.54,337,5.1,14.75,22.05,41.48,55.73,29.4,0.6,125,210,36.79,92,55,52,7.05,34.06,51.64,56.93,59.98,74.56,,,,,,,,,,,,,,,
19-Mar-25,64.3,20.06,5.03,2.77,0.92,2.38,0.71,0.09,0.05,0.28,99.89,98.01,2.57,1.82,8.64,8.22,35.5,26.73,62.23,42.95,217.61,4.18,5.96,10.14,4.26,3.84,8.11,7.81,0.32,0.98,0.19,0.29,0.65,0.13,0.02,1.63,1.33,0.49,5.23,0.09,2.16,2.34,0.09,0.13,0.15,3.2,0.56,323,6.5,12.2,22.4,42.02,53.43,29.4,0.5,125,225,,,,,,,,,,,,,,,,,,,,,,,,,
19-Mar-25,64.45,19.77,4.95,2.76,0.89,2.34,0.68,0.09,0.05,0.28,99.76,99.72,2.56,1.79,8.45,8.64,35.87,26.37,62.24,42.37,215,4.3,6.08,10.38,3.28,4.04,7.33,7.95,0.17,1.56,0.12,0.18,0.61,0,0.13,0.48,1.7,0.8,6.15,0,1.99,2.7,0.07,0,0.12,3.5,0.54,349,3.9,13.12,24.07,41.85,54.16,29.4,0.6,120,215,36.33,92,56,53,6.74,39.34,53.27,61.94,64.5,66.35,,,,,,,,,,,,,,,
21-Mar-25,64.32,19.98,5.02,2.72,1.02,2.38,0.76,0.09,0.06,0.28,99.93,98.46,2.58,1.85,8.7,8.72,43.58,20.16,63.74,31.63,214.22,3.89,5.18,9.06,3.57,4.08,7.64,7.97,0.33,1.26,0.32,0.23,0.67,0.17,0.04,1.28,1.56,0.21,5.06,0.01,2,2.23,0.02,0.08,0.33,3.3,0.59,336,4.2,16.12,24.36,43.35,54.97,29.2,0.5,110,210,,,,,,,,,,,,,,,,,,,,,,,,,
24-Mar-25,64.33,20,5.04,2.63,0.96,2.5,0.74,0.09,0.06,0.29,100.04,98.31,2.61,1.92,8.91,7.82,30.16,30.67,60.83,50.42,224.9,4.16,6.27,10.44,4.89,2.9,7.78,7.62,0.32,1.86,0.24,0.23,0.9,0.16,0.06,0.76,1.99,0.62,5.35,0.23,2.34,2.46,0.09,0.1,0.43,3.4,0.58,329,5.6,13,23.1,41.48,55.27,29.6,0.4,140,220,36.78,92,55,53,8.9,39.63,52.04,54.62,61.82,72.86,,,,,,,,,,,,,,,
26-Mar-25,64.26,19.97,4.95,2.66,0.92,2.42,0.74,0.1,0.06,0.3,99.68,98.55,2.62,1.86,8.62,8.3,28.66,33.39,62.04,53.81,239.91,3.87,6.65,10.52,5.3,2.42,7.72,7,0.34,1.78,0.1,0.23,0.82,0.04,0.03,0.4,2.19,0.29,6.11,0.08,1.98,2.72,0.1,0.03,0.18,3.3,0.59,355,4,16.17,26.74,43.84,53.38,29.6,0.5,135,220,36.25,93,55,52,9.44,42.86,51.03,55.62,67.01,75.6,,,,,,,,,,,,,,,
26-Mar-25,64.11,19.81,4.87,2.65,0.9,2.72,0.7,0.1,0.06,0.3,99.72,98.84,2.63,1.84,8.42,8.3,28.4,33.1,61.51,53.82,214.48,3.68,6.55,10.23,5.88,1.5,7.38,7.21,0.75,0.92,0.19,0.35,0.81,0.06,0.07,2.25,0.95,0.5,6.3,0.15,2.3,2.84,0.06,0.1,0.22,3.5,0.56,328,6.3,12.46,22.72,39.53,53.68,29.6,0.5,120,215,,,,,,,,,,,,,,,,,,,,,,,,,
30-Mar-25,64.42,20.05,4.97,2.64,0.92,2.36,0.72,0.09,0.06,0.3,99.83,98.51,2.63,1.88,8.7,8.39,31.28,31.11,62.39,49.87,245.4,3.48,6.68,10.16,5.66,2,7.65,7.02,0.25,1.92,0.18,0.12,0.82,0,0.05,0.09,2.25,0.38,6.3,0.06,1.91,2.8,0.05,0.06,0.24,3.3,0.56,340,3.8,16.32,25.97,45.35,57.05,29.6,0.4,120,220,,,,,,,,,,,,,,,,,,,,,,,,,
2-Apr-25,64.43,20.05,4.98,2.56,0.87,2.4,0.75,0.09,0.06,0.29,100.08,98.54,2.66,1.95,8.87,9.54,28.58,33.42,62,53.9,176,3.11,7.31,10.42,5.53,2.18,7.71,6.63,0.26,1.73,0.31,0.25,0.96,0.01,0.02,0.04,2.09,0.99,6.05,0.05,2.21,2.69,0.07,0.02,0.4,3.6,0.58,340,4,16.29,25.71,41.71,54.56,29.6,0.5,120,210,36.07,93,55,51,10.64,46.33,55.75,60.92,65.56,77.75,,,,,,,,,,,,,,,
2-Apr-25,64.48,19.88,4.97,2.49,0.86,2.22,0.73,0.09,0.06,0.29,99.57,99.65,2.66,2,8.96,9.53,30.7,32.35,63.05,51.31,183.6,3.67,5.82,9.5,5.88,1.5,7.39,7.08,0.34,1.52,0.17,0.21,0.75,0.04,0.05,0.18,1.32,1.01,6.84,0.15,1.79,3.08,0.08,0,0.34,3.5,0.57,328,5.5,14.18,23.32,40.15,55.12,29.6,0.3,120,215,,,,,,,,,,,,,,,,,,,,,,,,,
4-Apr-25,64.32,19.83,4.97,2.5,0.87,2.52,0.74,0.09,0.06,0.29,99.59,99.27,2.65,1.99,8.94,8.75,26.71,34.59,61.3,56.42,239.15,3.34,7.27,10.61,6.41,1.28,7.69,6.48,0.26,1.9,0.1,0.12,0.92,0.01,0.01,0.25,1.92,1.08,6.81,0.23,2.24,3.1,0.07,0.04,0.21,3.4,0.58,335,5.9,15.31,25.29,40.38,55.28,29.6,0.5,120,215,,,,,,,,,,,,,,,,,,,,,,,,,
5-Apr-25,64.5,20.06,5.05,2.7,0.73,2.35,0.66,0.09,0.06,0.28,99.88,98.39,2.59,1.87,8.81,9.03,21.53,42.4,63.93,66.33,218.2,4.07,5.41,9.48,6.64,1.06,7.69,6.74,0.3,1.86,0.14,0.23,0.83,0.01,0.1,0.38,1.54,0.52,5.46,0.01,1.77,2.41,0.09,0.01,0.69,3.4,0.52,340,5.4,16.31,24.67,40.92,57.62,30,0.7,125,220,,,,,,,,,,,,,,,,,,,,,,,,,
7-Apr-25,64.46,20.09,5.04,2.64,0.73,2.33,0.71,0.09,0.06,0.28,99.73,98.3,2.62,1.91,8.89,9.46,16.47,47.09,63.57,74.08,261,4.08,5.77,9.85,6.8,1.12,7.92,6.66,0.34,1.81,0.05,0.24,0.74,0.15,0,0.24,1.84,0.53,5.61,0.06,1.85,2.5,0.07,0.03,0.31,3.3,0.56,349,4.7,15.02,26.36,44.99,56.28,30,0.4,110,195,34.46,89,53,50,9.34,43.48,58.61,65.43,69.61,83.29,,,,,,,,,,,,,,,
9-Apr-25,64.18,20.03,5.06,2.73,0.82,2.44,0.7,0.09,0.07,0.31,99.53,97.87,2.57,1.85,8.79,8.19,20.95,41.53,62.48,66.46,213,3.81,6.23,10.04,6.35,1.51,7.86,6.64,0.28,1.96,0.29,0.37,0.76,0,0,0.48,1.69,0.73,5.89,0.12,1.94,2.64,0.11,0.07,0.24,3.1,0.55,335,6.2,13.93,23.45,39.51,55.37,30,0.5,130,215,,,,,,,,,,,,,,,,,,,,,,,,,
9-Apr-25,64.56,20.05,4.99,2.62,0.79,2.46,0.69,0.09,0.07,0.31,99.93,98.6,2.63,1.9,8.79,9.83,24.36,36.04,60.39,59.67,190.19,3.35,9.53,12.87,6.31,1.55,7.86,6.4,0.18,2.14,0.15,0.44,0.88,0,0.08,0.22,1.64,0.77,5.44,0.02,1.98,2.4,0.11,0.12,0.29,3.3,0.54,344,4.8,15.77,26.34,44.21,57.82,30,0.6,120,200,34.8,90,54,52,11.84,48.77,63.52,67.09,69.78,84.06,,,,,,,,,,,,,,,
11-Apr-25,64.32,19.55,4.78,2.91,0.79,2.72,0.73,0.1,0.06,0.29,99.65,100.23,2.54,1.64,7.74,8.35,29.79,33.44,63.24,52.89,223.6,4.15,4.87,9.02,4.32,2.62,6.94,7.82,0.82,0.47,1.17,0.13,0.29,0.13,0.07,1.87,0.98,0.57,6.27,0.2,2.3,2.85,0.09,0.04,0.09,3.4,0.58,333,4.9,13.27,23.3,39.84,53.31,30,0.4,135,225,,,,,,,,,,,,,,,,,,,,,,,,,
12-Apr-25,64.36,19.92,4.93,2.75,0.79,2.49,0.72,0.1,0.06,0.3,99.82,98.79,2.59,1.79,8.41,8.57,24.69,39.12,63.81,61.31,236.5,3.87,4.47,8.34,5.7,1.75,7.45,6.94,0.42,1.85,0.04,0.29,0.69,0.06,0.05,1.04,1.77,0.35,6.36,0.08,2.04,2.84,0.11,0.05,0.3,3.4,0.57,352,4.2,16.04,26.08,45.42,53.57,30.2,0.5,120,200,,,,,,,,,,,,,,,,,,,,,,,,,
14-Apr-25,64.55,19.91,4.94,2.78,0.87,2.37,0.74,0.1,0.06,0.29,100.01,99.22,2.58,1.78,8.39,9.14,33.07,32.33,65.39,49.43,212.99,3.12,4.33,7.45,4.46,2.99,7.45,7.42,0.41,1.04,0.02,0.24,0.93,0.23,0.06,0.82,1.37,0.76,5.92,0.22,2.16,2.71,0.06,0.07,0.13,3.4,0.59,328,6,12.26,22.61,39.41,55.56,29.6,0.4,130,220,35.36,91,55,53,4.66,42.52,56.56,57.4,65.9,,,,,,,,,,,,,,,,
16-Apr-25,64.32,19.84,4.92,2.65,0.96,2.55,0.69,0.09,0.06,0.31,99.79,99.14,2.62,1.86,8.55,7.96,34.27,29.49,63.76,46.25,218.42,3.05,6.4,9.45,5.17,1.95,7.12,7.71,0.77,0.31,0.22,0.19,0.96,0.16,0.06,1.88,0.65,0.94,5.46,0,2.34,2.4,0.08,0.04,0.24,3.4,0.54,338,5.2,15.59,25.29,41.56,56.82,30.2,0.6,130,220,,,,,,,,,,,,,,,,,,,,,,,,,
16-Apr-25,64.53,19.72,4.92,2.65,0.93,2.45,0.69,0.1,0.06,0.3,99.85,100.11,2.61,1.86,8.55,8.35,33.86,30.08,63.94,47.04,235.63,3.1,5.26,8.36,5.28,2.48,7.77,7.22,0.41,1.14,0.2,0.2,0.84,0.05,0,1.42,1.52,0.46,6.04,0.08,2.18,2.69,0.05,0,0.31,3.5,0.55,334,3.9,15.01,25.71,39.61,56.53,30.4,0.6,135,215,34.64,92,54,51,9.04,45.66,58.51,60.6,61.25,72.71,,,,,,,,,,,,,,,
18-Apr-25,64.4,19.93,5,2.57,0.94,2.47,0.73,0.1,0.06,0.29,99.89,98.89,2.63,1.95,8.9,8.34,34.41,28.56,62.97,45.35,241.3,2.83,5.96,8.8,5.65,2.2,7.85,7.4,0.52,0.75,1.09,0.18,1,0.14,0.04,2.02,0.94,0.33,6.22,0.08,2.2,2.77,0.06,0.13,0.34,3.4,0.58,343,6,14.1,23.38,40.43,53.65,30.2,0.5,130,220,,,,,,,,,,,,,,,,,,,,,,,,,
19-Apr-25,65.2,20.31,5.07,2.81,0.99,2.43,0.75,0.1,0.06,0.31,101.23,98.18,2.58,1.8,8.68,8.76,34.49,29.22,63.71,45.86,230.9,3.31,5.11,8.42,5.53,2.1,7.63,7.56,0.33,1.43,0.06,0.25,0.94,0.01,0.16,0.87,1.41,0.56,6.29,0.05,2.04,2.79,0.06,0.02,0.23,3.2,0.59,345,4,17.45,24.41,41.97,54.14,30,0.7,130,220,,,,,,,,,,,,,,,,,,,,,,,,,
21-Apr-25,64.51,20.13,5.06,2.62,0.89,2.41,0.78,0.11,0.05,0.29,100.15,98.1,2.62,1.93,8.98,8.37,31.13,29.64,63.77,46.48,236.41,3.35,5.02,8.37,5.03,3.06,8.09,7.15,0.37,0.88,0.25,0.24,1.01,0.04,0,1.08,1.22,1.01,5.91,0.15,2.25,2.67,0.07,0.08,0.31,3.3,0.62,323,6.9,12.93,23.13,42.61,55.26,29.6,0.4,135,215,35.71,90,53,49,4.6,47.33,53.28,56.31,57.34,71.43,,,,,,,,,,,,,,,
23-Apr-25,64.63,20.24,5.11,2.57,0.95,2.1,0.79,0.11,0.07,0.28,100.15,98.12,2.64,1.99,9.19,9.68,42.63,21.52,64.15,33.54,186.3,4.06,4.42,8.48,4.45,4.26,8.71,7.63,0.71,0.47,0.44,0.32,0.8,0.03,0.19,1.09,0.33,0.78,5.65,0.15,1.63,2.55,0.03,0.05,0.02,3.3,0.63,329,3.9,13.79,23.13,42.25,54.58,30,0.5,125,215,38.39,89,52,49,7.76,46.9,54.8,57.68,59.02,70.54,,,,,,,,,,,,,,,
23-Apr-25,64.4,20.06,5.04,2.68,0.9,2.43,0.79,0.11,0.04,0.29,100.24,98.19,2.6,1.88,8.82,8.66,36.38,27.35,63.73,42.91,216.06,3.76,4.39,8.15,4.58,4,8.57,6.97,0.53,0.66,0.25,0.2,0.96,0.17,0.09,1.78,0.91,0.84,5.81,0.13,2.39,2.62,0.08,0,0.18,3.5,0.63,341,5.8,15.68,24.36,42.22,55,30,0.4,135,215,,,,,,,,,,,,,,,,,,,,,,,,,
25-Apr-25,64.42,20.11,5.05,2.41,0.96,2.53,0.77,0.09,0.05,0.26,100.05,98.14,2.7,2.1,9.3,9.28,43.4,20.13,63.53,31.69,202.3,3.33,6.07,9.4,4.36,4.4,8.76,7.4,0.6,0.57,0.33,0.32,0.88,0.24,0.02,1.16,0.59,1.07,4.99,0,2.04,2.2,0.06,0.04,0.03,3.4,0.6,328,7.2,13.79,22.68,40.01,53.24,30.2,0.6,130,215,,,,,,,,,,,,,,,,,,,,,,,,,
26-Apr-25,64.43,19.99,5.05,2.43,0.94,2.37,0.79,0.07,0.05,0.26,99.88,98.84,2.67,2.08,9.27,8.36,39.87,21.81,61.69,35.36,213.2,3.02,6.56,9.58,4.08,4.41,8.49,6.87,0.19,1.17,0.39,0.34,0.98,0.05,0.13,0.73,1.41,0.87,6.74,0,2.17,2.97,0.06,0.04,0.28,3.5,0.59,348,4.2,16.9,24.9,43.3,54.56,30.2,0.5,135,220,,,,,,,,,,,,,,,,,,,,,,,,,
28-Apr-25,64.44,20.03,5.03,2.48,0.98,2.51,0.79,0.07,0.05,0.28,100.06,98.51,2.67,2.03,9.13,8.53,44.04,19.23,63.28,30.4,218.33,3.01,5.2,8.22,3.57,4.5,8.07,7.09,0.6,0.71,0.32,0.24,0.95,0.15,0.04,1.56,0.87,0.94,6.35,0.1,2.29,2.84,0.06,0.07,0.38,3.5,0.59,326,6.2,12.43,21.88,39.75,52.98,29.8,0.4,130,220,35.71,90,55,53,8.05,38.44,48.81,50.78,58.32,63.71,,,,,,,,,,,,,,,
30-Apr-25,64.29,19.91,4.97,2.32,0.9,2.6,0.77,0.05,0.05,0.26,99.32,98.97,2.73,2.14,9.25,9.93,44.08,18.82,62.9,29.92,179,5.57,4.74,10.31,4.51,3.82,8.33,6.64,0.72,0.4,0.22,0.33,0.99,0.07,0.24,1.74,0.44,0.96,5.55,0.07,2.23,2.48,0.04,0.01,0.05,3.2,0.56,311,6.5,11.36,22.37,40.58,52.97,29.8,0.4,130,225,,,,,,,,,,,,,,,,,,,,,,,,,
30-Apr-25,64.43,20.04,5,2.36,1.04,2.44,0.79,0.07,0.05,0.27,99.89,98.7,2.72,2.12,9.26,8.17,43.81,19.66,63.47,30.98,213.49,2.15,5.79,7.94,4.91,3.35,8.26,7.45,0.68,0.77,0.41,0.42,0.9,0.17,0.06,1.41,0.89,1.06,5.65,0.17,2.3,2.56,0.03,0.05,0.21,3.4,0.59,332,4,13.35,23.93,40.06,55.16,29.6,0.4,125,215,37.5,93,53,49,7.85,34.37,47.97,49.15,53.98,64.25,,,,,,,,,,,,,,,
2-May-25,64.52,19.97,5.02,2.45,0.99,2.48,0.76,0.06,0.05,0.28,99.98,98.98,2.67,2.05,9.16,8.95,42.09,21.63,63.71,33.95,224.24,2.64,5.44,8.08,5.32,2.75,8.07,6.86,0.22,0.86,0.24,0.3,0.96,0.09,0.04,1.02,1.57,0.79,6.46,0.14,2.31,2.91,0.05,0,0.53,3.4,0.56,327,6.4,13.76,23.04,40.08,52.97,30,0.5,125,215,,,,,,,,,,,,,,,,,,,,,,,,,
3-May-25,64.22,19.86,4.96,2.42,0.97,2.52,0.77,0.07,0.05,0.28,99.52,99.08,2.69,2.05,9.05,8.64,39.78,23.82,63.6,37.45,234.23,3.06,6.2,9.25,5.14,2.92,8.06,6.99,0.26,1.13,0.32,0.28,0.87,0.14,0.06,1.31,1.25,0.64,5.6,0.1,2.17,2.51,0.03,0,0.13,3.4,0.58,324,3.7,15.89,24.98,42.19,56.45,30,0.6,125,215,,,,,,,,,,,,,,,,,,,,,,,,,
5-May-25,64.46,20.17,5.08,2.42,0.96,2.52,0.75,0.07,0.05,0.29,100.07,97.9,2.69,2.1,9.37,8.69,38.22,24.09,62.31,38.66,236.94,2.79,6.81,9.6,5.48,2.93,8.41,6.69,0.42,0.69,0.12,0.25,0.9,0.22,0.04,1.84,0.9,0.73,6.05,0.34,2.33,2.82,0.06,0.12,0.3,3.3,0.56,323,6.4,12.69,23.98,40.03,54.71,30.2,0.4,130,230,35.5,91,57,53,8.25,38.42,46.7,49.64,54.36,66.84,,,,,,,,,,,,,,,
7-May-25,64.51,20.15,4.95,2.39,0.84,2.45,0.78,0.07,0.05,0.28,99.87,98.4,2.75,2.07,9.07,8.15,34.12,28.68,62.8,45.67,227.02,3.25,5.47,8.72,5.32,3,8.31,6.49,0.66,0.75,0.16,0.92,1.2,0.09,0.03,1.71,0.7,0.98,6.06,0.06,2.37,2.7,0.05,0,0.3,3.4,0.58,353,3.2,13.51,25.74,39.51,53.39,30,0.6,125,220,36.61,92,56,52,8.34,44.33,51.89,53.49,59.22,69.62,,,,,,,,,,,,,,,
9-May-25,64.64,20.16,4.83,2.4,0.86,2.41,0.78,0.07,0.05,0.27,99.97,98.82,2.79,2.01,8.74,9.44,37.38,27.26,64.64,42.17,181.9,2.68,5.78,8.47,5.18,2.75,7.94,6.67,0.93,0.58,0.17,0.28,1.12,0.12,0,1.65,0.46,0.91,5.63,0.14,2.13,2.54,0.03,0.04,0.23,3.5,0.58,336,6.3,15.04,24.19,39.83,53.24,30,0.5,135,225,,,,,,,,,,,,,,,,,,,,,,,,,
10-May-25,64.47,19.89,4.79,2.36,0.84,2.44,0.79,0.07,0.05,0.27,99.57,99.82,2.78,2.03,8.7,8.01,36.29,237.29,63.58,42.93,225.59,2.62,6.52,9.13,5.18,2.83,8.01,6.43,0.36,1.47,0.17,0.28,1.13,0.09,0.03,0.59,1.46,0.74,6.26,0.1,2.1,2.8,0.05,0.01,0.11,3.6,0.59,334,4.2,16.69,25.63,41.17,54.71,30,0.7,130,230,,,,,,,,,,,,,,,,,,,,,,,,,
12-May-25,64.52,20.13,4.81,2.26,1.05,2.37,0.79,0.08,0.05,0.25,99.61,98.98,2.85,2.13,8.92,8.55,41.49,23.15,64.64,35.81,206.54,2.17,6.24,8.4,3.89,3.58,7.47,7.09,0.31,1.22,0.43,0.33,1.17,0.11,0.06,0.52,1.24,0.89,5.54,0.15,2.07,2.51,0.07,0.06,0.3,3.3,0.6,314,6.6,,,,,,,,,,,,,,,,,,,,,,,,,,,,,,,,,
13-May-25,64.41,20.09,4.95,2.41,0.86,2.47,0.78,0.07,0.05,0.28,99.69,98.46,2.73,2.05,9.04,8.35,35.59,27.05,62.64,43.19,216.88,3.08,6.77,9.85,5.3,2.83,8.13,6.62,0.19,1.74,0.22,0.14,0.95,0.05,0.04,0.39,1.61,1.12,6.12,0.04,2.21,2.71,0.04,0,0.12,3.5,0.58,338,2.8,16.86,26.44,42.66,57.04,30,0.6,135,235,36.61,89,56,53,12.52,40.65,52.74,49.99,60.32,68.95,,,,,,,,,,,,,,,
14-May-25,64.39,20.11,4.77,2.53,1.51,2.4,0.73,0.09,0.05,0.26,100.24,98.63,2.75,1.89,8.36,8.96,43.7,20.62,64.33,32.06,201.64,2.3,5.86,8.16,3.06,2.16,5.22,10.05,0.33,0.74,0.67,0.21,0.85,0.2,0,0.88,1.02,1.15,5.78,0.11,2.14,2.59,0.1,0,0.21,3.4,0.57,331,3.7,15.34,24.61,41.69,54.76,30,0.7,125,225,35.89,89,54,51,9.52,37.45,53.47,56.46,57.79,66.8,,,,,,,,,,,,,,,
14-May-25,64.55,20.16,4.83,2.28,1.09,2.48,0.75,0.09,0.05,0.25,99.88,98.72,2.84,2.12,8.94,8.94,39.67,24.05,63.72,37.74,187.6,2.11,6.18,8.29,3.97,3.34,7.32,6.97,0.2,1.87,0.41,0.23,1.06,0.12,0.07,0.16,1.88,1.19,5.95,0.19,2.4,2.71,0.12,0,0.26,3.3,0.58,321,6.1,15.4,25.49,42.38,58.16,30,0.6,130,230,,,,,,,,,,,,,,,,,,,,,,,,,
17-May-25,64.23,20.06,4.72,2.84,1.48,2.37,0.71,0.08,0.05,0.27,100.31,98.41,2.65,1.66,7.7,9.55,35.92,28.48,64.41,44.22,225.8,2.12,6.28,8.4,3.06,1.97,5.03,9.57,0.36,0.97,0.62,0.12,1.05,0.01,0.21,1.27,0.84,0.82,5.45,0.32,2.14,2.55,0.02,0.08,0.45,3.5,0.55,332,4.1,13.58,23.55,39.49,53.16,29.8,0.7,120,215,,,,,,,,,,,,,,,,,,,,,,,,,
17-May-25,64.48,20.09,4.93,2.43,0.96,2.49,0.76,0.07,0.05,0.28,100.14,98.57,2.73,2.03,8.95,8.29,35.05,29.49,64.54,45.69,195.3,2.73,6.09,8.82,5.39,2.7,8.09,6.29,0.26,1.82,0.21,0.24,0.87,0.13,0.15,0.34,1.69,0.81,5.44,0.05,2.11,2.42,0.05,0.01,0.17,3.6,0.57,353,2.9,15.88,25.94,42.3,53.16,30,0.5,125,225,36.07,91,56,54,14.27,38.37,53.64,54.25,59.24,69.31,,,,,,,,,,,,,,,
19-May-25,64.04,19.8,4.72,2.83,1.56,2.41,0.71,0.07,0.06,0.27,99.87,99.21,2.62,1.67,7.72,8.64,42.87,19.49,62.36,31.25,210.33,2.52,6.93,9.46,3,1.62,4.62,10.01,0.12,1.24,0.6,0.11,0.83,0.25,0.08,0.67,1.54,1.07,5.91,0.57,2.34,2.87,0.09,0.05,0.44,3.4,0.54,323,6.5,11.78,22.09,38.88,52.72,29.4,0.4,130,220,53.71,90,55,52,14.27,33.51,34.95,42.28,53.25,68.24,,,,,,,,,,,,,,,
21-May-25,63.95,19.79,4.67,2.96,1.71,2.44,0.74,0.07,0.05,0.27,100.05,99.04,2.59,1.58,7.37,8.39,45.93,19.03,64.96,29.29,240.4,2.03,5.58,7.61,2.12,1.96,4.07,10.61,0.08,0.95,0.72,0.12,0.86,0.05,0.24,1.42,1.11,0.66,5.87,0.15,2.21,2.65,0.03,0.02,0.47,3.4,0.56,346,2.8,13.64,23.94,40.67,52.76,29.6,0.4,125,220,35.8,91,55,52,7.17,38.89,52.69,53.17,56.39,63.64,,,,,,,,,,,,,,,
21-May-25,64.15,19.88,4.82,2.73,1.41,2.5,0.69,0.07,0.06,0.28,100.09,98.85,2.63,1.77,8.15,8.46,39.62,23.47,63.1,37.2,223.5,2.45,6.22,8.67,4.07,1.54,5.61,8.87,0.17,1.4,0.49,0.15,0.76,0.04,0.12,0.87,1.45,1.21,5.96,0.54,2.36,2.88,0.01,0.07,0.51,3.5,0.52,328,5.9,12.82,23.01,39.08,52.76,29.6,0.3,130,225,,,,,,,,,,,,,,,,,,,,,,,,,
23-May-25,64.14,19.91,4.81,2.81,1.54,2.47,0.76,0.08,0.05,0.27,100.24,98.67,2.61,1.71,7.99,8.75,42.53,20.79,63.32,32.84,237.6,2.29,5.46,7.76,2.79,2.18,4.97,10.43,0.83,0.5,0.53,0.28,1.03,0.21,0.03,1.57,0.74,0.9,6.27,0.14,2.27,2.83,0.1,0,0.1,3.4,0.58,327,7.8,12.58,23.59,39.84,53.36,29.6,0.4,135,230,,,,,,,,,,,,,,,,,,,,,,,,,
24-May-25,64.15,19.96,4.82,2.73,1.58,2.48,0.75,0.07,0.05,0.27,100.16,98.52,2.64,1.77,8.15,8.63,46.66,17.97,64.63,27.81,220.5,1.67,5.44,7.12,2.74,2.33,5.07,9.99,0.73,0.83,0.72,0.29,1.04,0.09,0.16,1.47,0.69,1.16,5.35,0.13,2.36,2.42,0.07,0.04,0.41,3.3,0.56,325,4.7,12.38,24.29,40.45,54.87,29.4,0.5,125,210,,,,,,,,,,,,,,,,,,,,,,,,,
26-May-25,64.05,19.98,4.84,2.91,1.56,2.38,0.76,0.07,0.05,0.28,100.28,98.17,2.58,1.66,7.9,8.35,43.18,20.88,64.07,32.6,218.68,1.98,6.33,8.31,2.56,2.02,4.58,10.64,0.17,1.81,0.61,0.17,0.93,0.16,0.05,0.51,1.77,0.72,4.92,0.15,2.17,2.24,0.12,0,0.32,3.4,0.57,333,3.2,14.44,26.45,42.46,56.53,29.6,0.5,130,225,36.61,93,53,49,7.75,38.63,51.92,57.78,61.72,75.49,,,,,,,,,,,,,,,
28-May-25,64.21,19.86,4.79,2.36,1.58,2.37,0.78,0.07,0.06,0.25,99.73,99.61,2.78,2.03,8.7,8.87,44.58,19.01,63.58,29.89,233,2.26,5.82,8.08,2.66,2.49,5.14,9.61,1.08,0.68,0.69,0.18,0.8,0.15,0.05,1.81,0.79,0.33,5.92,0.36,1.94,2.95,0.02,0.01,0.32,3.4,0.58,328,5.1,13.49,23.52,40.28,54.51,29.4,0.6,130,225,35.4,89,54,50,3.66,35.32,50.71,46.78,50.62,66.43,,,,,,,,,,,,,,,
28-May-25,64.14,19.63,4.79,2.87,1.52,2.36,0.75,0.07,0.05,0.27,99.75,100.01,2.56,1.67,7.84,9.02,44.95,19.01,63.96,29.72,225.9,2.15,6.24,8.39,2.98,1.82,4.81,10.83,0.1,1.67,0.65,0.18,0.92,0.19,0.02,0.37,1.58,0.75,4.93,0.04,2.02,2.19,0.05,0.05,0.52,3.3,0.56,332,3.2,15.46,26.81,42.26,56.62,29.6,0.5,125,215,,,,,,,,,,,,,,,,,,,,,,,,,
29-May-25,64.07,19.9,4.9,2.38,1.38,2.5,0.74,0.06,0.06,0.25,99.54,98.84,2.73,2.06,8.96,8.82,41.95,21.95,63.9,34.36,233.39,2.88,5.08,7.96,2.78,3.35,6.13,9,0.99,0.28,0.49,0.34,0.85,0.31,0.09,2.9,0.47,0.34,5.44,0,2.4,2.39,0.06,0.08,0.39,3.3,0.55,330,3.3,13.28,24.24,42.73,58.58,29.6,0.6,120,205,36.79,90,52,48,5.13,38.16,53.61,57.22,63.46,69.07,,,,,,,,,,,,,,,
30-May-25,64.16,19.85,4.9,2.36,1.37,2.53,0.76,0.07,0.06,0.25,99.61,99.19,2.73,2.08,8.99,8.88,44.69,18.4,63.1,29.17,219.03,2.99,5.22,8.21,2.78,3.43,6.21,8.77,0.65,1.08,0.5,0.4,0.68,0.29,0.02,1.78,1.35,2,6.08,9,2.24,2.72,0.03,0.04,0.4,3.3,0.57,333,3.5,14.56,24.4,45.25,57.65,29.6,0.6,120,210,,,,,,,,,,,,,,,,,,,,,,,,,
31-May-25,64.4,20.04,4.95,2.33,1.24,2.52,0.73,0.07,0.06,0.25,100.09,98.69,2.75,2.12,9.18,8.84,41.35,23.16,64.52,35.9,194.8,2.93,4.8,7.72,3.7,3.21,6.91,8.05,1.05,0.11,0.41,0.54,0.98,0.23,0.05,2.59,0.51,0.63,4.8,0.41,2.45,2.31,0.08,0.08,0.34,3.5,0.55,334,4.8,12.71,22.09,41.74,54.24,29.4,0.4,125,225,,,,,,,,,,,,,,,,,,,,,,,,,
2-Jun-25,64.28,19.95,4.98,2.44,1.02,2.36,0.77,0.07,0.06,0.27,99.6,98.9,2.69,2.04,9.07,9.26,36.75,26.81,63.56,42.17,215.7,3.32,4.56,7.87,4.78,3.74,8.52,7.15,0.68,0.3,0.29,0.24,0.9,0.13,0,2.02,0.76,0.28,5.8,0.29,2,2.69,0.1,0,1.12,3.4,0.58,339,3.8,15.36,24.4,44.48,54.99,29.4,0.4,120,200,36.6,92,54,51,5.67,33.66,46.41,49.35,56.14,63.19,,,,,,,,,,,,,,,
4-Jun-25,64.23,19.9,4.92,2.46,0.94,2.5,0.79,0.07,0.06,0.26,99.38,98.98,2.7,2,8.88,8.6,39.32,26.18,65.5,39.98,194.03,3.52,3.32,6.84,3.99,4.26,8.25,7.26,0.99,0.62,0.35,0.25,0.92,0.14,0,1.84,0.21,1.26,5.17,0.08,2.21,2.31,0.05,0.06,0.21,3.2,0.59,336,3.5,15.06,23.33,42.62,55.32,30.2,0.5,125,225,36.79,90,53,51,7.76,37.39,47.96,52.82,61.52,68.41,,,,,,,,,,,,,,,
4-Jun-25,64.22,19.85,4.9,2.55,1.15,2.52,0.79,0.07,0.06,0.27,99.99,99.11,2.66,1.92,8.67,8.39,39.98,24.52,64.5,38.02,187.8,2.46,4.67,7.13,4,3.18,7.19,7.53,0.32,1.81,0.46,0.31,1.05,0.1,0.13,0.87,1.4,0.7,5.91,0.11,2.18,2.65,0.06,0.01,0.45,3.6,0.59,341,4.9,15.08,23.95,42.08,53.82,30,0.6,130,225,,,,,,,,,,,,,,,,,,,,,,,,,
8-Jun-25,64.19,19.9,4.88,2.52,1.3,2.45,0.76,0.07,0.06,0.26,99.89,98.98,2.69,1.94,8.67,9.1,41.89,22.08,63.97,34.52,200.13,2.92,5.26,8.17,3.55,2.52,6.07,8.47,0.17,1.64,0.4,0.19,0.88,0.19,0.13,0.39,1.95,0.77,6.08,0.12,2.28,2.73,0.1,0.02,0.3,3.5,0.57,330,6.2,13.81,24.71,41.08,54.49,30,0.6,135,225,,,,,,,,,,,,,,,,,,,,,,,,,
9-Jun-25,64.23,19.97,4.91,2.82,0.98,2.48,0.8,0.08,0.06,0.26,100.13,98.35,2.58,1.74,8.24,8.51,39.35,24.51,63.86,38.38,211.9,3.33,4.3,7.63,3.52,3.76,7.28,8.11,0.99,0.18,0.26,0.58,1.04,0.18,0.02,2.63,0.62,0.25,5.36,0.65,2.3,2.67,0.07,0.08,0.19,3.5,0.61,333,3.8,13.43,25.26,42.55,55.38,29.6,0.3,130,230,36.79,91,56,53,10.15,40.36,52.32,53.61,64.35,74.22,,,,,,,,,,,,,,,
11-Jun-25,64.2,19.95,4.82,2.64,0.96,2.46,0.76,0.08,0.06,0.26,99.39,98.76,2.67,1.83,8.31,8.88,37.23,26.92,64.15,41.97,197.7,4.2,4.69,8.89,3.94,3.51,7.45,7.02,0.33,1.81,0.25,0.2,0.97,0.06,0.09,1,1.8,0.4,4.85,0.26,2.22,2.25,0.05,0.03,0.39,3.2,0.58,342,3.8,15,26.81,43.6,55.24,29.6,0.7,125,220,36.26,93,59,51,7.72,37.42,52.64,57.3,59.77,70.25,,,,,,,,,,,,,,,
13-Jun-25,63.94,19.69,5.03,2.76,1.25,2.67,0.79,0.07,0.6,0.27,100.27,98.74,2.53,1.82,8.66,8.34,42.85,19.55,62.4,31.34,234.6,3.51,7.06,10.57,3.31,3.25,6.56,8.46,0.17,1.94,0.42,0.36,0.94,0.04,0.01,0.37,2.16,0.3,4.83,0.06,2,2.16,0.1,0.07,0.23,3.2,0.59,317,6.6,13.58,23.79,41.46,55.01,29.2,0.4,120,210,,,,,,,,,,,,,,,,,,,,,,,,,
13-Jun-25,64.06,19.72,5,2.76,1.26,2.38,0.76,0.07,0.06,0.26,99.53,99.18,2.54,1.81,8.58,8.2,40.8,22.47,63.27,35.52,212.91,3.34,5.81,9.15,3.37,3.61,6.99,9.13,0.24,1.59,0.41,0.19,0.81,0.19,0.05,0.84,1.63,0.18,4.78,0.2,1.89,2.2,0.05,0.09,0.22,3.2,0.57,313,6.2,12.47,21.29,39.04,54.44,29.4,0.5,125,220,,,,,,,,,,,,,,,,,,,,,,,,,
14-Jun-25,63.77,19.78,5.02,2.75,1.25,2.34,0.77,0.07,0.06,0.26,99.07,98.47,2.55,1.83,8.65,8.89,39.03,24.3,63.33,38.37,202.08,3.78,6.11,9.89,3.09,3.3,6.39,9.32,0.12,1.69,0.42,0.25,0.72,0.3,0.15,0.13,1.65,0.52,4.51,0,1.84,1.98,0.13,0.11,0.37,3,0.58,316,6.1,14.15,23.03,41.9,55.99,29.2,0.4,120,205,,,,,,,,,,,,,,,,,,,,,,,,,
14-Jun-25,64.06,20.01,5.06,2.77,1.21,2.25,0.75,0.07,0.06,0.26,99.5,97.94,2.56,1.83,8.72,9.1,42.01,21.59,63.6,33.94,232.17,4.28,6.3,10.58,2.9,3.48,6.38,8.86,0.19,1.62,0.34,0.32,0.57,0.18,0.1,0.19,1.45,0.16,4.89,0.21,1.39,2.25,0.15,0.08,0.13,3,0.56,323,6.2,12.33,21.97,39.71,54.2,29.8,0.6,130,225,,,,,,,,,,,,,,,,,,,,,,,,,
15-Jun-25,63.81,19.81,5.02,2.75,1.25,2.39,0.77,0.07,0.06,0.26,99.69,98.35,2.55,1.83,8.65,8.79,42.7,21.54,64.25,33.53,216.1,3.61,5.93,9.54,3.01,3.43,6.44,8.78,0.07,2,0.45,0.44,0.81,0.07,0.02,0.07,1.91,0.51,4.75,0.09,1.8,1.87,0.07,0.01,0.33,3.3,0.58,324,6.2,13.68,23.09,44.21,53.63,29,0.4,115,205,,,,,,,,,,,,,,,,,,,,,,,,,
15-Jun-25,63.99,19.63,5.01,2.76,1.2,2.58,0.77,0.07,0.06,0.26,99.63,99.22,2.53,1.82,8.61,8.42,41.94,21.59,63.53,33.99,211.5,3.21,5.95,9.16,2.79,3.87,6.66,9.1,0.13,2.13,0.43,0.33,0.57,0.11,0.13,0.13,1.69,0.25,5.1,0.12,1.52,2.3,0.1,0.07,0.27,3.5,0.58,325,5.2,12.88,23.15,42.3,55.76,29,0.7,135,205,,,,,,,,,,,,,,,,,,,,,,,,,
16-Jun-25,64.1,19.85,5.04,2.73,1.26,2.35,0.79,0.07,0.06,0.26,99.81,98.66,2.55,1.85,8.74,9.24,41.78,22.21,63.99,34.71,242.32,3.19,5.41,8.6,3.15,3.24,6.39,8.79,0.04,1.98,0.42,0.24,0.87,0.12,0.12,0.68,1.75,0.29,5.18,0.22,1.97,2.38,0.08,0.04,0.21,3.3,0.59,337,4.3,14.78,26.63,42.51,54.94,29,0.3,120,200,36.4,93,60,54,9.49,34.46,50.97,54.03,56.11,68.56,,,,,,,,,,,,,,,
18-Jun-25,64.1,19.85,4.97,2.54,1.43,2.38,0.77,0.07,0.06,0.27,99.84,98.95,2.64,1.96,8.87,8.48,33.7,27.23,60.93,44.69,207.12,0.53,8.75,9.28,5.43,0.21,5.64,10.63,1.42,0.14,1.66,0.28,0.01,0.12,0.27,1.57,1.63,0.34,4.22,1.45,2.03,2.55,0.07,0.02,0.31,3.4,0.58,321,5,13.12,23.1,41.17,56.07,28.6,0.6,120,195,36.79,92,59,52,5.45,36.69,48.16,54.25,57.11,69.87,,,,,,,,,,,,,,,
20-Jun-25,63.78,19.56,4.85,2.81,1.56,2.53,0.78,0.09,0.06,0.28,99.73,99.5,2.55,1.73,8.1,9.05,39.15,26.24,65.39,40.13,178.05,2.25,4.09,6.34,3.44,2.97,6.42,9.6,0.65,0.2,0.69,0.36,1.01,0.21,0.1,2.59,0.26,0.28,5.01,0.41,2.14,2.4,0.15,0,0.34,3.4,0.6,337,4,12.74,22.52,44.54,56.18,28.8,0.5,130,210,,,,,,,,,,,,,,,,,,,,,,,,,
22-Jun-25,63.94,19.8,4.88,2.66,1.51,2.43,0.78,0.08,0.06,0.26,99.83,98.91,2.63,1.83,8.43,8.36,40.38,23.3,63.68,36.58,185.67,2.99,5.32,8.3,3.34,2.78,6.12,9.05,0.18,1.67,0.7,0.36,0.9,0.06,0.09,0.82,1.48,0.31,5.4,0.42,1.87,2.57,0.07,0.02,0.36,3.4,0.59,321,6.1,12.75,24.23,38.51,55.39,29,0.5,130,215,,,,,,,,,,,,,,,,,,,,,,,,,
23-Jun-25,64.25,20.15,4.92,2.54,0.98,2.48,0.73,0.09,0.06,0.27,100.07,97.87,2.7,1.94,8.74,8.99,27.54,35.47,63.02,56.29,186.48,4.13,5.21,9.34,4.98,2.67,7.65,6.57,0.43,2.11,0.28,0.36,0.83,0.15,0.16,1.86,1.19,0.14,5.11,0.17,2.14,2.33,0.08,0.05,0.52,3.6,0.57,356,4,12.91,23.29,43.87,58.27,29.6,0.6,135,210,36.4,92,61,55,6.24,36.37,48.71,52.26,57.52,67.54,,,,,,,,,,,,,,,
25-Jun-25,64.18,20.35,4.82,2.96,1.03,2.45,0.77,0.1,0.06,0.28,100.1,96.71,2.62,1.63,7.76,8.44,37.49,26.95,64.44,41.82,218.13,4.27,5.13,9.39,2.81,3.17,5.98,8.46,0.53,1.36,0.22,0.24,0.94,0.26,0.08,2.03,1.28,0.04,4.16,0.18,2.28,1.92,0.06,0.05,0.3,3.1,0.61,348,3.6,13,24.47,43.87,59.5,29.2,0.5,125,220,36.07,91,59,53,6.35,37.64,48.36,49.25,57.61,70.25,,,,,,,,,,,,,,,
29-Jun-25,64.03,19.99,4.85,2.73,1.19,2.4,0.76,0.1,0.06,0.27,99.68,98.24,2.64,1.78,8.23,8.55,40.81,24.92,65.73,37.92,180.9,3.07,4.15,7.21,3.36,3.16,6.52,8,0.15,2.3,0.4,0.34,0.96,0.14,0.16,0.92,1.26,0.33,4.8,0.14,1.91,2.18,0.07,0.08,0.49,3.3,0.6,338,4.6,12.66,23.68,41.02,57.46,28.6,0.5,125,215,,,,,,,,,,,,,,,,,,,,,,,,,
30-Jun-25,63.9,19.73,4.93,2.82,1.25,2.7,0.75,0.1,0.06,0.26,99.78,98.59,2.55,1.75,8.29,8.2,39.75,25.62,65.37,39.19,215.62,3.11,3.8,6.91,4.2,3.19,7.39,8.27,0.2,1.53,0.23,0.22,1.02,0.16,0,1.48,1.36,0.3,4.08,1.03,2.17,2.28,0.06,0.05,0.35,3.2,0.59,337,3.5,12.44,24.57,42.71,58.93,28.6,0.5,125,215,36.78,89,57,53,10.85,33.58,52.63,53.25,59.78,69.86,,,,,,,,,,,,,,,
2-Jul-25,63.94,19.69,5.07,2.65,1.44,2.54,0.76,0.1,0.06,0.25,99.52,98.93,2.55,1.91,8.95,8.95,47.29,17.96,65.25,27.52,208.4,2.44,3.52,5.96,2.05,4.71,6.75,9.94,0.51,1.08,0.65,0.26,0.97,0.04,0.19,1.21,1.69,0.22,4.67,0.42,2.2,2.25,0.03,0.06,0.09,2.9,0.6,323,6,12.37,23.53,43.66,60.8,28.4,0.6,135,210,36.07,90,59,53,8.75,39.81,54.25,56.11,59.24,74.72,,,,,,,,,,,,,,,
3-Jul-25,63.98,19.61,5.08,2.71,1.47,2.49,0.76,0.1,0.06,0.27,100.05,99.32,2.52,1.87,8.88,8.89,43.91,20.22,64.13,31.53,263.4,2.8,3.84,6.64,2.54,4.17,6.72,9.03,0.27,1.72,0.51,0.25,1.07,0.34,0.04,0.68,2.16,0.34,5.13,0.32,2.41,2.41,0.06,0.1,0.5,3.4,0.6,328,5.7,13.02,24.91,44.19,59.73,28.2,0.6,135,215,36.07,91,58,54,9.12,40.25,55.91,56.81,60.25,67.82,,,,,,,,,,,,,,,
4-Jul-25,63.89,19.62,5.01,2.64,1.7,2.46,0.78,0.09,0.06,0.26,99.84,99.37,2.56,1.9,8.81,8.87,47.07,18.54,65.6,28.25,221.9,2.97,2.97,5.94,2.16,3.19,5.35,9.91,0.64,0.96,0.6,0.26,1.2,0.35,0.06,1.93,0.75,0.48,5.03,0.52,2.36,2.46,0.03,0.02,0.38,3.2,0.6,343,3.5,13.94,24.45,46.64,61.84,29,0.6,130,220,,,,,,,,,,,,,,,,,,,,,,,,,
6-Jul-25,64.02,19.91,4.9,2.66,1.57,2.37,0.77,0.09,0.06,0.25,100.03,98.58,2.63,1.84,8.48,8.59,43.96,21.85,65.81,33.2,208,2.54,3.45,5.99,3.57,2.68,6.25,9.44,0.57,0.98,0.51,0.25,0.77,0,0.18,2.06,0.88,0.22,5.13,0.46,2.02,2.48,0.04,0.04,0.43,3.4,0.6,347,4,14.13,23.33,45.7,58.97,29.4,0.5,135,235,,,,,,,,,,,,,,,,,,,,,,,,,
7-Jul-25,64.06,19.94,4.89,2.61,1.46,2.42,0.77,0.09,0.06,0.25,99.87,98.53,2.66,1.87,8.54,9.52,36.82,29.36,66.18,44.37,163.43,2.25,4.72,6.97,3.89,2.32,6.22,8.29,0.33,1.27,0.47,0.34,0.9,0.26,0,1.24,0.4,0.15,4.73,0.4,1.99,2.27,0.1,0.08,0.68,3.3,0.6,335,4.7,13,23.84,41.31,57.17,29,0.5,130,230,36.25,90,57,54,7.52,38.91,55.24,56.11,52.5,67.9,,,,,,,,,,,,,,,
9-Jul-25,64.24,20.16,4.95,2.47,0.99,2.69,0.71,0.08,0.07,0.28,99.84,97.59,2.72,2,8.94,9.79,26.55,38.45,65,59.16,149.8,3.62,4.49,8.12,4.63,3.43,8.06,6.66,0.66,1.19,0.15,0.35,0.71,0.17,0,1.86,0.91,0.74,4.38,0.73,2.23,2.28,0.09,0.04,0.18,3.2,0.55,359,3.5,14.78,25.51,48.82,62.54,28.8,0.4,125,225,36.25,91,58,52,8.22,42.97,50.71,54.12,61.19,70.05,,,,,,,,,,,,,,,
11-Jul-25,64.19,20.15,4.94,2.61,1.14,2.41,0.73,0.09,0.06,0.28,99.7,97.74,2.67,1.89,8.67,8.82,26.56,37.98,64.54,58.84,192.27,3.94,4.89,8.83,4.38,2.76,7.15,7.34,0.24,2.01,0.23,0.71,0.73,0.16,0.04,0.89,1.66,0.26,4.35,0.32,1.91,2.06,0.08,0.01,0.48,3.1,0.57,351,3.7,13.39,25.9,48.88,61.61,28.6,0.6,125,215,,,,,,,,,,,,,,,,,,,,,,,,,
12-Jul-25,63.75,19.8,4.91,2.78,1.75,2.44,0.79,0.09,0.07,0.26,99.97,98.42,2.57,1.77,8.31,9,40.14,23.49,63.63,36.91,199.7,3.9,4.27,8.17,3.1,2.61,5.72,9.67,0.69,0.66,0.65,0.26,1.05,0.02,0.12,2.88,0.58,0.21,4.37,0.79,2.34,2.3,0.13,0,0.4,3.3,0.61,324,6.9,13.22,21.61,42.63,56.14,28.8,0.6,135,215,,,,,,,,,,,,,,,,,,,,,,,,,
13-Jul-25,63.75,19.82,4.94,2.85,1.82,2.39,0.77,0.09,0.07,0.26,100.23,98.26,2.54,1.73,8.27,9.12,38.45,25.4,63.85,39.78,175.41,3.61,3.9,7.51,2.91,2.7,5.61,9.45,0.63,1.19,1.17,0.17,1.05,0.2,0.03,2.28,0.74,0.17,4.69,0.67,2.17,2.38,0.1,0,0.49,3.4,0.6,315,7.4,11.22,20.64,41.67,56.21,28.8,0.5,130,225,,,,,,,,,,,,,,,,,,,,,,,,,
14-Jul-25,64.37,20.21,5.03,2.26,0.94,2.44,0.76,0.08,0.07,0.25,99.81,97.92,2.77,2.23,9.51,8.64,32.73,33.22,65.95,50.37,203.5,4.27,3.56,7.83,3.67,4.4,8.06,6.49,0.21,1.51,0.21,0.4,0.76,0.03,0.09,1.14,0.88,0.18,5.36,0.23,1.53,2.47,0.14,0.06,0.46,3.4,0.58,359,4.5,15.19,25.46,48.97,61.81,28.8,0.3,125,235,36.79,87,56,52,8.09,42.88,51.91,53.62,61.25,68.12,,,,,,,,,,,,,,,
16-Jul-25,63.54,19.52,4.93,3.01,1.89,2.5,0.78,0.09,0.07,0.27,100.13,98.98,2.46,1.64,7.97,9.15,52.35,9.8,62.14,15.76,225.55,2.21,6.03,8.25,0.28,1.11,4.39,11.5,0.31,0.73,0.9,0.17,1.03,0.17,0,0.93,0.96,1.14,5.98,0.98,2.2,3.1,0.03,0.04,0.35,3.4,0.6,329,4.6,12.22,23.71,40.79,57.26,28.6,0.7,130,235,36.25,90,57,52,7.25,38.17,48,51.7,59.81,64.03,,,,,,,,,,,,,,,
18-Jul-25,63.73,19.37,4.99,3.07,1.69,2.42,0.77,0.09,0.06,0.27,100.01,99.87,2.4,1.63,8.03,8.32,43.85,19.03,62.88,30.27,238.7,2.82,5.16,7.97,2.55,2.93,5.48,10.79,0.67,1.08,0.73,0.15,0.99,0.22,0.09,0.06,1.97,0.61,5.72,0.26,2.09,2.64,0.08,0,0.26,3.4,0.6,343,5.7,15.74,27.08,41.98,55.41,28.8,0.5,120,205,,,,,,,,,,,,,,,,,,,,,,,,,
18-Jul-25,63.53,19.29,4.78,2.96,2.12,2.49,0.76,0.1,0.06,0.26,99.69,100.34,2.49,1.61,7.66,8.48,42.31,16.88,59.19,28.51,227.2,2.82,7.28,10.1,1.94,2.77,4.71,10.66,0.6,1.74,1.01,0.26,0.88,0.14,0.06,0.41,1.94,0.89,6.78,0.32,2.3,3.13,0.03,0.12,0.16,3.3,0.6,344,4,13.74,26.19,43.09,57,28.6,0.7,125,215,,,,,,,,,,,,,,,,,,,,,,,,,
19-Jul-25,63.76,19.33,4.99,3.06,1.7,2.48,0.78,0.09,0.06,0.27,100.17,100.04,2.4,1.63,8.05,8.58,42.97,19.35,62.32,31.04,244.4,3.45,5.16,8.61,1.71,2.55,4.25,10.62,0.2,0.2,0.95,0.43,0.94,0.16,0.03,0.53,2.74,0.96,5.04,0.58,2.86,2.49,0.06,0.01,0.31,3.5,0.6,355,4.9,17.58,27.72,42.63,55.28,28.8,0.7,120,210,,,,,,,,,,,,,,,,,,,,,,,,,
20-Jul-25,63.65,19.55,4.89,3.01,1.94,2.23,0.77,0.09,0.07,0.28,100.06,99.4,2.47,1.62,7.87,8.49,40,20.35,60.35,33.72,220.16,2.58,7.08,9.66,3.34,1.28,4.62,10.29,0.28,2.21,0.82,0.2,1.03,0.14,0.18,0.72,1.37,0.46,6.42,0.68,2,3.14,0.1,0.01,0.47,3.5,0.6,352,4.4,12.97,22.6,39.72,53.61,28.8,0.4,125,215,,,,,,,,,,,,,,,,,,,,,,,,,
21-Jul-25,63.72,19.59,4.95,3.03,1.83,2.32,0.75,0.09,0.07,0.29,100.21,99.1,2.45,1.63,7.99,8.75,42.46,20.27,62.73,32.31,230.81,2.15,6.1,8.25,3.03,2.15,5.18,10.52,0.42,0.99,0.9,0.25,0.9,0.15,0.14,0.27,2.02,0.25,6.06,0.43,1.94,2.87,0.11,0,0.45,3.5,0.58,358,4,14.66,25.2,42.33,56.23,29,0.8,120,215,36.6,92,58,53,7.81,38.8,49.25,52.11,58.75,67.81,,,,,,,,,,,,,,,
23-Jul-25,63.63,19.2,4.84,3.09,1.86,2.6,0.77,0.09,0.06,0.29,99.98,100.54,2.42,1.57,7.6,8.27,44.29,17.99,62.28,28.89,233.09,2.36,6.21,8.57,2.77,2.09,4.86,11.18,0.55,1.22,0.94,0.18,0.94,0.13,0.06,1.28,1.58,0.04,5.42,0.34,2.02,2.54,0.01,0.03,0.39,3.5,0.6,365,3,15.16,26.93,45.56,58.85,28.6,0.6,135,235,36.79,87,58,52,8.25,41,52.74,53.61,57.4,65.35,,,,,,,,,,,,,,,
27-Jul-25,63.77,19.5,4.75,3.14,1.48,2.35,0.77,0.09,0.06,0.27,99.51,99.81,2.47,1.51,7.27,7.98,41.18,21.17,62.35,33.95,213.95,2.21,7,9.21,2.47,2.44,4.9,10.84,0.9,0.62,0.63,0.32,0.94,0.2,0.09,1.95,0.85,0.11,5.57,0.21,2.03,2.55,0.07,0.1,0.15,3.3,0.6,354,3.3,14.33,24.45,40.84,53.31,28.6,0.4,130,220,,,,,,,,,,,,,,,,,,,,,,,,,
28-Jul-25,63.89,19.54,4.76,3.15,1.49,2.59,0.78,0.09,0.06,0.27,99.95,99.52,2.47,1.51,7.28,8.55,41.59,20.07,61.66,32.54,241.14,2.32,7.23,9.54,2.36,2.14,4.5,10.57,0.37,1.41,0.65,0.09,1.04,0.19,0.08,0.57,2.22,0.09,6.16,0.3,2.16,2.85,0.14,0.01,0.4,3.3,0.6,364,3,15.32,26.47,41.34,53.23,28.4,0.5,125,215,36.61,90,57,53,9.5,44.2,55.08,56.31,62.3,68.1,,,,,,,,,,,,,,,
4-Aug-25,63.85,19.63,4.74,3.12,1.35,2.46,0.76,0.09,0.06,0.28,99.93,99.27,2.5,1.52,7.28,8.14,40.85,22.32,63.16,35.33,221.36,2.1,7.12,9.22,2.4,2.68,5.08,10.88,0.38,1.04,0.31,0.25,1.08,0.17,0.12,1.1,1.42,0.14,5.19,0.14,2.02,2.35,0.05,0.06,0.21,3.5,0.59,347,4,13.15,24.19,40.02,53.61,28.2,0.4,130,225,36.61,91,58,52,9.78,33.78,44.97,55.55,62.51,67.59,,,,,,,,,,,,,,,
6-Aug-25,63.76,19.75,4.7,3.02,1.44,2.53,0.78,0.09,0.06,0.27,99.95,98.69,2.56,1.56,7.35,8.32,38.29,23.29,61.58,37.82,228.18,2.17,8.45,10.62,2.62,1.56,4.18,10.77,0.34,1.23,0.54,0.23,1.07,0.21,0.09,0.51,2.26,0.27,5.25,0.37,2.3,2.49,0.06,0.1,0.3,3.5,0.6,357,3.9,15.26,26.85,42.9,55.23,28.2,0.3,130,210,36.4,90,57,53,7.86,36.25,52.83,55.12,60.92,69.86,,,,,,,,,,,,,,,
11-Aug-25,63.91,19.72,4.77,3.04,1.46,2.38,0.77,0.09,0.06,0.29,99.86,99.08,2.52,1.57,7.5,8.4,42.4,21.79,64.19,33.94,224.61,1.94,6.42,8.36,2.97,2.14,5.11,10.81,0.36,0.85,0.35,0.14,1.07,0.13,0.11,1.15,1.15,0.66,4.79,0.38,2.17,2.29,0.01,0.01,0.37,3.3,0.6,341,4,12.99,25.07,40.44,56.68,28,0.6,120,205,35.7,90,55,49,6.91,37.71,53.38,55.01,58.43,74.44,,,,,,,,,,,,,,,
13-Aug-25,63.66,19.5,4.63,3.03,1.47,2.63,0.75,0.09,0.06,0.29,99.65,99.66,2.55,1.53,7.14,8.45,43.61,19.69,63.3,31.11,249.5,1.68,7.43,9.1,2.96,1.16,4.12,11,0.42,0.87,0.69,0.19,0.91,0.25,0.14,1.06,1.22,0.78,5.07,0.4,2.24,2.42,0.07,0.01,0.41,3.5,0.58,337,3.7,13.61,26.1,41.97,59.81,27.8,0.6,135,215,35.7,91,56,50,8.47,39.26,49.35,55.62,59.48,74.91,,,,,,,,,,,,,,,
15-Aug-25,63.97,19.58,4.64,3.02,1.68,2.42,0.71,0.13,0.07,0.32,100.04,100.02,2.56,1.54,7.19,8.48,40.38,23,63.38,36.28,221.3,1.44,7.49,8.93,3.01,0.94,3.95,11.03,0.38,1.2,0.6,0.2,0.57,0.28,0.21,0.76,1.27,0.4,5.9,0.69,1.8,2.92,0.08,0.04,0.12,3.5,0.6,344,3.5,14.75,27.5,43.98,58.36,27.8,0.5,130,215,,,,,,,,,,,,,,,,,,,,,,,,,
17-Aug-25,63.96,19.54,4.7,2.93,1.74,2.58,0.75,0.1,0.07,0.31,100.02,99.99,2.56,1.6,7.5,8.64,41.31,21.94,63.25,34.69,239.57,1.56,5.99,7.56,3.01,0.95,3.97,11.44,0.82,0.46,0.72,0.1,0.85,0.18,0.17,2.02,0.72,0.86,6.14,0.18,2.41,2.79,0.03,0.04,0.5,3.3,0.59,334,4,11.97,22.99,40.02,54.36,28,0.6,135,225,,,,,,,,,,,,,,,,,,,,,,,,,
18-Aug-25,63.98,19.55,4.69,2.95,1.71,2.51,0.75,0.01,0.07,0.31,99.96,100.05,2.56,1.59,7.44,8.95,42.55,21.06,63.61,33.11,228.44,1.39,6.42,7.81,3.13,1.11,4.24,10.38,0.46,1.4,0.71,0.13,0.87,0.19,0.23,0.82,1.67,0.59,5.86,0.65,2.26,2.89,0.07,0,0.3,3.3,0.5,346,4.1,13.21,25.67,40.91,53.2,27.8,0.6,125,215,36.61,90,55,50,10.76,37.63,45.86,52.11,59.43,70.65,,,,,,,,,,,,,,,
20-Aug-25,64,20.06,4.8,3.11,1.64,2.41,0.71,0.09,0.08,0.36,100.68,97.59,2.54,1.54,7.46,9.2,37.13,25.69,62.82,40.89,233.2,1.88,7.35,9.24,3.3,0.17,3.47,11.16,0.79,0.25,0.48,0.2,0.98,0.28,0.18,2.09,0.57,0.33,6.35,0.37,2.17,2.97,0.1,0.05,0.3,3.4,0.56,335,3.7,11.17,22.15,38.34,54.27,28,0.5,140,225,35.7,90,55,50,7.25,36.83,49.2,52.58,57.93,68.19,,,,,,,,,,,,,,,
